Repository: sagarnidhish/nmc-degradation-iscat-analysis

# NMC Battery Degradation — Alek_Jiho iSCAT Analysis

Operando interferometric scattering (iSCAT) microscopy of NMC811 cathode particles
during galvanostatic cycling, with simultaneous GAMRY potentiostat electrochemistry.

## Scientific goals

1. Quantify per-particle optical degradation rates and correlate with cell-level capacity fade
2. Distinguish crack-like (discrete) vs gradual degradation kinetics
3. Detect spatial heterogeneity among neighbouring particles
4. Predict remaining useful life from early-cycle optical signatures
5. Identify which optical features precede dQ/dV peak shifts (electro-optical coupling)

## Dataset (Isambard: `/scratch/u6hp/nsagar.u6hp/Alek_Jiho/`)

| Session | Size | Cycles | Notes |
|---|---|---|---|
| NMC_degradation_1_180523 | 16 GB | ~20 | C/20 formation + C/2 |
| NMC_degradation_2_240523 | 30 GB | ~20 | OCV + C/20 + C/2 |
| NMC_degradation_3_160623_Halfthedata | 674 GB | ~158 | Main degradation run; HighCOV sessions |

Each HDF5 contains: `movie` (N×1200×1920 uint16), `average_intensity`, `camera_timing`,
`potentiostat_value` (V, I, charge, time), `echem_dataframe`, `stage_position`.

**Never load the `movie` dataset directly** — up to 60 GB per file.

## Scripts

```
scripts/
  tier1_h5_inventory.py          # metadata scan all HDF5
  tier1_echem_eda.py             # capacity fade, dQ/dV heatmap
  tier1_particle_intensity_eda.py # particle traces, crack detection
  tier1_background_drift.py      # illumination drift per session
  submit_tier1.sh                # SLURM: 1 GPU, 2h

  tier2_rul_regressor.py         # RUL prediction: MLP + GBR, session-holdout CV
  tier2_spatial_heterogeneity.py # 1D CNN encoder + HDBSCAN + Moran's I
  tier2_crack_hazard.py          # discrete-time survival model
  tier2_optical_echem_coupling.py # lagged Spearman + CCA
  submit_tier2.sh                # SLURM: 1 GPU, 4h

  tier3_ts2vec_pretrain.py       # TS2Vec contrastive pretraining on traces
  tier3_multimodal_transformer.py # TFT: optical+echem -> fade acceleration forecast
  tier3_crack_precursor_detector.py # 1D CNN weak supervision + curriculum training
  submit_tier3.sh                # SLURM: 2 GPU, 10h
```

## Outputs (Isambard: `derived/`)

```
derived/
  h5_inventory.csv
  echem_per_cycle.csv
  particle_intensity_normalized.csv
  plots/
  rul/           metrics.json, feature_importance.csv
  spatial/       cluster_assignments.csv, morans_i.json
  hazard/        hazard_predictions.csv, hazard_results.json
  coupling/      lag_correlations.csv, results.json
  ts2vec/        encoder_weights.pt, trace_embeddings.npy
  transformer/   model_weights.pt, predictions.csv
  crack_detector/ model.pt, results.json
  logs/
```

## Running on Isambard

```bash

# Transfer scripts
scp -r scripts/ u6hp.aip2.isambard:/scratch/u6hp/nsagar.u6hp/Alek_Jiho/

# Submit in order (each tier depends on previous tier's derived/ outputs)
ssh u6hp.aip2.isambard "cd /scratch/u6hp/nsagar.u6hp/Alek_Jiho && sbatch scripts/submit_tier1.sh"

# After Tier 1 completes:
ssh u6hp.aip2.isambard "cd /scratch/u6hp/nsagar.u6hp/Alek_Jiho && sbatch scripts/submit_tier2.sh"

# After Tier 2 completes:
ssh u6hp.aip2.isambard "cd /scratch/u6hp/nsagar.u6hp/Alek_Jiho && sbatch scripts/submit_tier3.sh"
```

## Environment

- Isambard-AI Phase 2, GH200 (H100 96GB HBM), aarch64
- `walrus-env` conda: torch 2.5.1+cu124, h5py, scikit-image, pandas, scipy, sklearn
- **fp32 only** — no fp16/autocast (GH200 NaN issue)
- SLURM account: `brics.u6hp`

## Physics hypotheses being tested

1. **Cracking kinetics**: discrete intensity drops accelerate after cycle 80–100 (Poisson mixed model)
2. **Surface reconstruction**: monotonic drift co-evolves with dQ/dV broadening with a lag
3. **Spatial heterogeneity**: adjacent particles degrade at different rates (Moran's I)
4. **Early warning**: optical CoV in cycles 1–40 predicts fade onset (Spearman + regression)
5. **HighCOV = mechanical failure**: higher crack hazard ratio vs standard sessions (Cox model)

# Apparent Diffusion Calibration Bounds

Maps balanced future-drop ROI front descriptors to source HDF5 camera timing and slide-derived pixel-size assumptions.

- Threshold rows: 504
- ROI with HDF5 timing: 72 / 72
- Median ROI elapsed / HDF5 elapsed ratio: 1.002
- q70 median apparent D at 96 nm/px: 4.322e-08 um2/s
- q70 positive-D fraction: 0.514

Guardrail: apparent optical-front proxies only; no HDF5 pixel-size attribute confirms calibrated material diffusion.

File: derived_local/apparent_diffusion_calibration_bounds/apparent_diffusion_calibration_joined.csv (part 1 of 14)
roi_id,cycleNo,cohort_role,is_event_roi,event_reference_cycle,degradation_mode_hypothesis,threshold_quantile,threshold_value,phase_fraction_first,phase_fraction_last,phase_fraction_delta,phase_fraction_slope_per_s,phase_fraction_slope_r2,radius2_delta_px2,radius2_slope_px2_per_s,radius2_slope_r2,apparent_diffusion_proxy_um2_per_s,interface_density_delta,interface_density_slope_per_s,interface_density_slope_r2,centroid_path_px,centroid_net_px,source_stem,future_any_drop_within_8cycles,future_any_drop_within_16cycles,any_abrupt_drop,first_frame_index,last_frame_index,timing_elapsed_s,transferred_masked_residual_signature,validation_score_recon,relative_path,sampled_timing_dt_median_s,sampled_timing_dt_min_s,sampled_timing_dt_max_s,sampled_timing_fps_median,sampled_timing_duration_s,movie_shape,camera_timing_shape,camera_timing_unit_inference,movie_n_frames,frame_span,frame_span_in_movie,h5_elapsed_median_s,h5_elapsed_min_s,h5_elapsed_max_s,roi_elapsed_to_h5_median_ratio,h5_dt_max_to_median_ratio,h5_dt_min_to_median_ratio,radius2_slope_h5_median_px2_per_s,radius2_slope_h5_min_dt_px2_per_s,radius2_slope_h5_max_dt_px2_per_s,apparent_D_h5median_px0p08_um2_per_s,apparent_D_h5median_px0p096_um2_per_s,apparent_D_h5median_px0p12_um2_per_s,apparent_D_reported_to_h5median_ratio,apparent_D_h5median_abs_um2_per_s,apparent_D_h5_fast_dt_px0p096_um2_per_s,apparent_D_h5_slow_dt_px0p096_um2_per_s,apparent_D_h5_timing_envelope_abs_min_um2_per_s,apparent_D_h5_timing_envelope_abs_max_um2_per_s
cycle40_rank2_obj3,40.0,future8_negative,0,40.0,,0.55,0.059087473899126,0.445326542840024,0.4382863990413421,-0.0070401437986818,1.7249507197504217e-06,0.0160699783121969,-1.79491615011284,-0.0005911335005252,0.0193515657385425,-1.3619715852102903e-06,-0.0053924505692031,-4.547171424775105e-07,0.1046434988219916,18.49399376879109,0.167602748001033,5_c2_x10_260623,0,0,0,4639,5566,9322.243530232,0.7842017555889671,26.16938597041552,NMC_degradation_3_160623_Halfthedata/5_c2_x10_260623.hdf5,10.03889363631606,8.907752603292465,138.3688085116446,0.0996125704910811,93391.27845935152,"(9279, 1200, 1920)","(2, 9279)",ns_to_s,9279.0,927,True,9306.054400864987,8257.486663252115,128267.88549029455,1.0017396340779512,13.783272691633115,0.8873241341125828,-0.000192876172091365,-0.00021736833776561415,-1.399349605906346e-05,-3.0860187534618403e-07,-4.44386700498505e-07,-6.94354219528914e-07,3.064834261876998,4.44386700498505e-07,-5.008166502119751e-07,-3.2241014920082215e-08,3.2241014920082215e-08,5.008166502119751e-07
cycle40_rank2_obj3,40.0,future8_negative,0,40.0,,0.6,0.0645269826054573,0.3943978430197723,0.3876572798082684,-0.0067405632115039,1.6416048472072982e-06,0.0157709715124112,-1.9164289768841627,-0.000339469233032,0.0074910597168933,-7.821371129057293e-07,-0.0022468544038346,-2.691522971778093e-07,0.1195129326783455,18.997542251761647,0.3339011409543026,5_c2_x10_260623,0,0,0,4639,5566,9322.243530232,0.7842017555889671,26.16938597041552,NMC_degradation_3_160623_Halfthedata/5_c2_x10_260623.hdf5,10.03889363631606,8.907752603292465,138.3688085116446,0.0996125704910811,93391.27845935152,"(9279, 1200, 1920)","(2, 9279)",ns_to_s,9279.0,927,True,9306.054400864987,8257.486663252115,128267.88549029455,1.0017396340779512,13.783272691633115,0.8873241341125828,-0.00020593356693745878,-0.00023208381133847322,-1.4940832380285635e-05,-3.294937070999341e-07,-4.7447093822390506e-07,-7.413608409748515e-07,1.6484405047725708,4.7447093822390506e-07,-5.347211013238423e-07,-3.442367780417811e-08,3.442367780417811e-08,5.347211013238423e-07
cycle40_rank2_obj3,40.0,future8_negative,0,40.0,,0.65,0.0705415528267622,0.3466147393648892,0.3421210305572199,-0.0044937088076693,1.5531906341321157e-06,0.0162640898018658,12.061803050645947,0.0001961982685106,0.0043160157215984,4.520408106486128e-07,-0.0032953864589574,-2.453947892395164e-08,0.0003741048004889,22.969566642661917,0.4300292405218454,5_c2_x10_260623,0,0,0,4639,5566,9322.243530232,0.7842017555889671,26.16938597041552,NMC_degradation_3_160623_Halfthedata/5_c2_x10_260623.hdf5,10.03889363631606,8.907752603292465,138.3688085116446,0.0996125704910811,93391.27845935152,"(9279, 1200, 1920)","(2, 9279)",ns_to_s,9279.0,927,True,9306.054400864987,8257.486663252115,128267.88549029455,1.0017396340779512,13.783272691633115,0.8873241341125828,0.0012961242789989297,0.001460711175511066,9.403603251539224e-05,2.073798846398288e-06,2.986270338813534e-06,4.666047404396147e-06,0.15137303705337402,2.986270338813534e-06,3.365478548377496e-06,2.1665901891546373e-07,2.1665901891546373e-07,3.365478548377496e-06
cycle40_rank2_obj3,40.0,future8_negative,0,40.0,,0.7,0.0775967843830585,0.292840023966447,0.2901437986818454,-0.0026962252846015,1.2572894658880078e-06,0.0129997931216777,18.962658262110835,0.0011306406741123,0.2900129998542643,2.604996113154949e-06,-0.0008987417615338,7.26958308398802e-08,0.0017211326197756,22.61605188393202,0.5737425033661222,5_c2_x10_260623,0,0,0,4639,5566,9322.243530232,0.7842017555889671,26.16938597041552,NMC_degradation_3_160623_Halfthedata/5_c2_x10_260623.hdf5,10.03889363631606,8.907752603292465,138.3688085116446,0.0996125704910811,93391.27845935152,"(9279, 1200, 1920)","(2, 9279)",ns_to_s,9279.0,927,True,9306.054400864987,8257.486663252115,128267.88549029455,1.0017396340779512,13.783272691633115,0.8873241341125828,0.002037668967457173,0.0022964200894806668,0.00014783636753367744,3.2602703479314767e-06,4.694789301021326e-06,7.3356082828458216e-06,0.5548696535940912,4.694789301021326e-06,5.290951886163456e-06,3.406149907975928e-07,3.406149907975928e-07,5.290951886163456e-06
cycle40_rank2_obj3,40.0,future8_negative,0,40.0,,0.75,0.0862235520035028,0.2434092270820851,0.2422109047333732,-0.0011983223487118,1.179239475863228e-06,0.0143909544171106,15.40509319252169,0.0018727184568637,0.3201173067280732,4.314743324613978e-06,0.0008987417615338,3.453514879501638e-07,0.0230424016247283,23.034028368924123,0.4450378914138955,5_c2_x10_260623,0,0,0,4639,5566,9322.243530232,0.7842017555889671,26.16938597041552,NMC_degradation_3_160623_Halfthedata/5_c2_x10_260623.hdf5,10.03889363631606,8.907752603292465,138.3688085116446,0.0996125704910811,93391.27845935152,"(9279, 1200, 1920)","(2, 9279)",ns_to_s,9279.0,927,True,9306.054400864987,8257.486663252115,128267.88549029455,1.0017396340779512,13.783272691633115,0.8873241341125828,0.0016553839606922784,0.0018655910473435234,0.00012010093667356295,2.6486143371076458e-06,3.8140046454350095e-06,5.959382258492202e-06,1.131289478049877,3.8140046454350095e-06,4.298321773079478e-06,2.7671255809588906e-07,2.7671255809588906e-07,4.298321773079478e-06
cycle40_rank2_obj3,40.0,future8_negative,0,40.0,,0.8,0.0980551585555076,0.1956261234272019,0.1941282204913121,-0.0014979029358897,1.1367139704067811e-06,0.0183988666554961,3.925890477000735,0.0020388835118442,0.0990729274838492,4.697587611289266e-06,0.0022468544038346,4.87214375025687e-07,0.0291640542175054,24.305631018031274,0.2446962414878937,5_c2_x10_260623,0,0,0,4639,5566,9322.243530232,0.7842017555889671,26.16938597041552,NMC_degradation_3_160623_Halfthedata/5_c2_x10_260623.hdf5,10.03889363631606,8.907752603292465,138.3688085116446,0.0996125704910811,93391.27845935152,"(9279, 1200, 1920)","(2, 9279)",ns_to_s,9279.0,927,True,9306.054400864987,8257.486663252115,128267.88549029455,1.0017396340779512,13.783272691633115,0.8873241341125828,0.00042186412284843594,0.00047543406814956553,3.060696340314887e-05,6.749825965574976e-07,9.719749390427963e-07,1.5187108422543694e-06,4.83303367462896,9.719749390427963e-07,1.095400093016599e-06,7.0518443680855e-08,7.0518443680855e-08,1.095400093016599e-06
cycle40_rank2_obj3,40.0,future8_negative,0,40.0,,0.85,0.1161751974374055,0.1469442780107849,0.1440982624325943,-0.0028460155781905,5.996057785319683e-07,0.0098002049170143,23.16233170361613,0.0031721161621039,0.0796682032806942,7.308555637487547e-06,0.0011983223487117,3.773336013096665e-07,0.0201042818466373,25.83393407720822,0.6680410970911278,5_c2_x10_260623,0,0,0,4639,5566,9322.243530232,0.7842017555889671,26.16938597041552,NMC_degradation_3_160623_Halfthedata/5_c2_x10_260623.hdf5,10.03889363631606,8.907752603292465,138.3688085116446,0.0996125704910811,93391.27845935152,"(9279, 1200, 1920)","(2, 9279)",ns_to_s,9279.0,927,True,9306.054400864987,8257.486663252115,128267.88549029455,1.0017396340779512,13.783272691633115,0.8873241341125828,0.002488952966088745,0.002805009883539299,0.00018057779322610504,3.982324745741993e-06,5.734547633868469e-06,8.960230677919482e-06,1.2744781461615078,5.734547633868469e-06,6.462742771674544e-06,4.1605123559294604e-07,4.1605123559294604e-07,6.462742771674544e-06
cycle40_rank2_obj1,40.0,future8_negative,0,40.0,,0.55,0.0773900747299194,0.4375374475733972,0.4480227681246255,0.0104853205512283,3.0038813636319755e-06,0.0379466212998924,2.421756196353499,0.0011859277516558,0.1224553668176733,2.7323775398150158e-06,-0.0013481126423007,3.03769782363086e-07,0.0409106787817538,18.07979057192406,0.3816682080087222,5_c2_x10_260623,0,0,0,4639,5566,9322.243530232,0.7842017555889671,25.31408396943277,NMC_degradation_3_160623_Halfthedata/5_c2_x10_260623.hdf5,10.03889363631606,8.907752603292465,138.3688085116446,0.0996125704910811,93391.27845935152,"(9279, 1200, 1920)","(2, 9279)",ns_to_s,9279.0,927,True,9306.054400864987,8257.486663252115,128267.88549029455,1.0017396340779512,13.783272691633115,0.8873241341125828,0.00026023447661432106,0.00029328006149024994,1.888045621939205e-05,4.1637516258291373e-07,5.995802341193958e-07,9.368441158115558e-07,4.5571507937183116,5.995802341193958e-07,6.757172616735359e-07,4.350057112947928e-08,4.350057112947928e-08,6.757172616735359e-07
cycle40_rank2_obj1,40.0,future8_negative,0,40.0,,0.6,0.0844445198774337,0.3882564409826243,0.3946974236069502,0.0064409826243259,2.71873073887196e-06,0.037141266569062,4.651081418230319,0.0016544082415942,0.1158297307776972,3.811756588633216e-06,0.0035949670461354,4.896417911245141e-07,0.0545784814020975,19.804404476391365,0.3544727314881224,5_c2_x10_260623,0,0,0,4639,5566,9322.243530232,0.7842017555889671,25.31408396943277,NMC_degradation_3_160623_Halfthedata/5_c2_x10_260623.hdf5,10.03889363631606,8.907752603292465,138.3688085116446,0.0996125704910811,93391.27845935152,"(9279, 1200, 1920)","(2, 9279)",ns_to_s,9279.0,927,True,9306.054400864987,8257.486663252115,128267.88549029455,1.0017396340779512,13.783272691633115,0.8873241341125828,0.0004997909122257018,0.0005632563039948701,3.626068520933282e-05,7.99665459561123e-07,1.151518261768017e-06,1.7992472840125266e-06,3.310200728194032,1.151518261768017e-06,1.2977425244041808e-06,8.354461872230281e-08,8.354461872230281e-08,1.2977425244041808e-06
cycle40_rank2_obj1,40.0,future8_negative,0,40.0,,0.65,0.0925440594553947,0.3373277411623727,0.3476632714200119,0.0103355302576392,2.322074607693005e-06,0.0355898595627935,21.006936435648527,0.0019820891529404,0.1105068961800161,4.56673340837489e-06,0.0074895146794487,5.835941133720236e-07,0.0645313871743598,20.129866578331598,0.213328331987341,5_c2_x10_260623,0,0,0,4639,5566,9322.243530232,0.7842017555889671,25.31408396943277,NMC_degradation_3_160623_Halfthedata/5_c2_x10_260623.hdf5,10.03889363631606,8.907752603292465,138.3688085116446,0.0996125704910811,93391.27845935152,"(9279, 1200, 1920)","(2, 9279)",ns_to_s,9279.0,927,True,9306.054400864987,8257.486663252115,128267.88549029455,1.0017396340779512,13.783272691633115,0.8873241341125828,0.002257340816070875,0.0025439867228771508,0.00016377393573887227,3.6117453057134e-06,5.2009132402272964e-06,8.12642693785515e-06,0.8780637548522746,5.2009132402272964e-06,5.861345409508956e-06,3.7733514794236173e-07,3.7733514794236173e-07,5.861345409508956e-06
cycle40_rank2_obj1,40.0,future8_negative,0,40.0,,0.7,0.101794509589672,0.292840023966447,0.2980826842420611,0.0052426602756141,1.8999294020920252e-06,0.0340673290892035,19.188253286894792,0.0015438734417056,0.0534514529594678,3.5570844096899108e-06,0.0044937088076692,4.702804845445558e-07,0.036755160697194,22.04918697988688,0.2481213905109635,5_c2_x10_260623,0,0,0,4639,5566,9322.243530232,0.7842017555889671,25.31408396943277,NMC_degradation_3_160623_Halfthedata/5_c2_x10_260623.hdf5,10.03889363631606,8.907752603292465,138.3688085116446,0.0996125704910811,93391.27845935152,"(9279, 1200, 1920)","(2, 9279)",ns_to_s,9279.0,927,True,9306.054400864987,8257.486663252115,128267.88549029455,1.0017396340779512,13.783272691633115,0.8873241341125828,0.0020619107153630294,0.002323740148717082,0.00014959514779205337,3.299057144580847e-06,4.75064228819642e-06,7.422878575306906e-06,0.7487586296547613,4.75064228819642e-06,5.353897302644157e-06,3.4466722051289095e-07,3.4466722051289095e-07,5.353897302644157e-06
cycle40_rank2_obj1,40.0,future8_negative,0,40.0,,0.75,0.1131270676851272,0.2474535650089874,0.2434092270820851,-0.0040443379269023,1.4612588871089248e-06,0.0318744653349126,16.423629726205945,0.0022079947915185,0.0720994122105138,5.087219999658793e-06,0.0026962252846015,4.3949948609136666e-07,0.0322134065135325,24.817702892705142,0.0285696613095466,5_c2_x10_260623,0,0,0,4639,5566,9322.243530232,0.7842017555889671,25.31408396943277,NMC_degradation_3_160623_Halfthedata/5_c2_x10_260623.hdf5,10.03889363631606,8.907752603292465,138.3688085116446,0.0996125704910811,93391.27845935152,"(9279, 1200, 1920)","(2, 9279)",ns_to_s,9279.0,927,True,9306.054400864987,8257.486663252115,128267.88549029455,1.0017396340779512,13.783272691633115,0.8873241341125828,0.0017648327657185615,0.0019889380868509557,0.00012804163461047034,2.8237324251496986e-06,4.066174692215566e-06,6.353397956586821e-06,1.25110709320924,4.066174692215566e-06,4.582513352104602e-06,2.9500792614252366e-07,2.9500792614252366e-07,4.582513352104602e-06
cycle40_rank2_obj1,40.0,future8_negative,0,40.0,,0.8,0.126883253455162,0.1971240263630916,0.1957759137207909,-0.0013481126423007,1.1042770836453817e-06,0.0337264793668315,9.451509640630434,0.0026843407275569,0.0802654242840514,6.184721036291312e-06,0.0010485320551228,2.1324305618131465e-07,0.0130185685787259,27.5940953355782,0.2934898211477635,5_c2_x10_260623,0,0,0,4639,5566,9322.243530232,0.7842017555889671,25.31408396943277,NMC_degradation_3_160623_Halfthedata/5_c2_x10_260623.hdf5,10.03889363631606,8.907752603292465,138.3688085116446,0.0996125704910811,93391.27845935152,"(9279, 1200, 1920)","(2, 9279)",ns_to_s,9279.0,927,True,9306.054400864987,8257.486663252115,128267.88549029455,1.0017396340779512,13.783272691633115,0.8873241341125828,0.0010156301729497656,0.0011445988381297689,7.36857055412018e-05,1.625008276719625e-06,2.3400119184762602e-06,3.656268622619156e-06,2.643029715984781,2.3400119184762602e-06,2.6371557230509875e-06,1.6977186556692893e-07,1.6977186556692893e-07,2.6371557230509875e-06
cycle40_rank2_obj1,40.0,future8_negative,0,40.0,,0.85,0.1437696635723113,0.1452965847813061,0.1496405032953864,0.0043439185140802,8.597799241547975e-07,0.0349146483091348,26.846413423733,0.0028782295797761,0.0779220265368345,6.631440951804193e-06,0.0022468544038346,1.0293804437999211e-08,6.141355103672641e-05,27.7214972743726,0.8461175293585084,5_c2_x10_260623,0,0,0,4639,5566,9322.243530232,0.7842017555889671,25.31408396943277,NMC_degradation_3_160623_Halfthedata/5_c2_x10_260623.hdf5,10.03889363631606,8.907752603292465,138.3688085116446,0.0996125704910811,93391.27845935152,"(9279, 1200, 1920)","(2, 9279)",ns_to_s,9279.0,927,True,9306.054400864987,8257.486663252115,128267.88549029455,1.0017396340779512,13.783272691633115,0.8873241341125828,0.002884833063219323,0.0032511603734349664,0.00020929957113672345,4.615732901150917e-06,6.64665537765732e-06,1.0385399027589562e-05,0.9977109651413145,6.64665537765732e-06,7.490673500394163e-06,4.822262118990108e-07,4.822262118990108e-07,7.490673500394163e-06
cycle40_rank2_obj2,40.0,future8_negative,0,40.0,,0.55,0.0593350153416395,0.4381366087477531,0.4454763331336129,0.0073397243858598,1.6543487229356865e-06,0.0259985902951518,15.884117278522126,0.0002794774892822,0.0340187485262006,6.439161353063799e-07,0.0043439185140802,-1.177895016835699e-07,0.0052116574657725,17.74075863985015,0.1733607635031106,5_c2_x10_260623,0,0,0,4639,5566,9322.243530232,0.7842017555889671,24.798367448484505,NMC_degradation_3_160623_Halfthedata/5_c2_x10_260623.hdf5,10.03889363631606,8.907752603292465,138.3688085116446,0.0996125704910811,93391.27845935152,"(9279, 1200, 1920)","(2, 9279)",ns_to_s,9279.0,927,True,9306.054400864987,8257.486663252115,128267.88549029455,1.0017396340779512,13.783272691633115,0.8873241341125828,0.0017068584164998772,0.0019236019295326783,0.00012383549645186913,2.7309734663998037e-06,3.932601791615717e-06,6.144690299399558e-06,0.16373794485859341,3.932601791615717e-06,4.4319788456432905e-06,2.8531698382510647e-07,2.8531698382510647e-07,4.4319788456432905e-06
cycle40_rank2_obj2,40.0,future8_negative,0,40.0,,0.6,0.0640480816364288,0.3921509886159376,0.3969442780107849,0.0047932893948472,1.3687249530736789e-06,0.019277428386485,17.74109344595479,0.0002596738960961,0.0149061658193232,5.982886566054701e-07,0.0053924505692031,-1.0098172460477389e-07,0.0058099470009752,17.87807699374043,0.293588939508719,5_c2_x10_260623,0,0,0,4639,5566,9322.243530232,0.7842017555889671,24.798367448484505,NMC_degradation_3_160623_Halfthedata/5_c2_x10_260623.hdf5,10.03889363631606,8.907752603292465,138.3688085116446,0.0996125704910811,93391.27845935152,"(9279, 1200, 1920)","(2, 9279)",ns_to_s,9279.0,927,True,9306.054400864987,8257.486663252115,128267.88549029455,1.0017396340779512,13.783272691633115,0.8873241341125828,0.001906403367285901,0.002148485873420432,0.00013831282380730582,3.0502453876574416e-06,4.392353358226716e-06,6.863052122229244e-06,0.13621141283747074,4.392353358226716e-06,4.950111452360675e-06,3.1867274605203264e-07,3.1867274605203264e-07,4.950111452360675e-06
cycle40_rank2_obj2,40.0,future8_negative,0,40.0,,0.65,0.069180453941226,0.3421210305572199,0.3437687237866986,0.0016476932294787,1.059427006087725e-06,0.013082164867174,8.665390382656255,-0.0001066412763968,0.0015784149935977,-2.457015008184164e-07,0.0017974835230677,-8.0098251361605e-08,0.0068677804829651,20.06560883415961,0.3301440916704174,5_c2_x10_260623,0,0,0,4639,5566,9322.243530232,0.7842017555889671,24.798367448484505,NMC_degradation_3_160623_Halfthedata/5_c2_x10_260623.hdf5,10.03889363631606,8.907752603292465,138.3688085116446,0.0996125704910811,93391.27845935152,"(9279, 1200, 1920)","(2, 9279)",ns_to_s,9279.0,927,True,9306.054400864987,8257.486663252115,128267.88549029455,1.0017396340779512,13.783272691633115,0.8873241341125828,0.0009311562139429163,0.0010493980476189461,6.755697538423931e-05,1.489849942308666e-06,2.145383916924479e-06,3.3521623701944986e-06,-0.11452565616817079,2.145383916924479e-06,2.417813101714052e-06,1.5565127128528737e-07,1.5565127128528737e-07,2.417813101714052e-06
cycle40_rank2_obj2,40.0,future8_negative,0,40.0,,0.7,0.0743608050048351,0.2944877171959257,0.2982324745356501,0.0037447573397244,9.600876407879318e-07,0.0123584665254713,14.451643279804898,-0.0006508661074446,0.0533267825872274,-1.499595511552432e-06,0.0014979029358897,1.7673322020627233e-08,0.0001726935907022,21.93800233759656,0.3345363082634809,5_c2_x10_260623,0,0,0,4639,5566,9322.243530232,0.7842017555889671,24.798367448484505,NMC_degradation_3_160623_Halfthedata/5_c2_x10_260623.hdf5,10.03889363631606,8.907752603292465,138.3688085116446,0.0996125704910811,93391.27845935152,"(9279, 1200, 1920)","(2, 9279)",ns_to_s,9279.0,927,True,9306.054400864987,8257.486663252115,128267.88549029455,1.0017396340779512,13.783272691633115,0.8873241341125828,0.0015529291638851407,0.0017501261423912837,0.00011266766599109789,2.4846866622162253e-06,3.577948793591364e-06,5.590544989986506e-06,-0.41912156882692947,3.577948793591364e-06,4.032290632069518e-06,2.5958630244348955e-07,2.5958630244348955e-07,4.032290632069518e-06
cycle40_rank2_obj2,40.0,future8_negative,0,40.0,,0.75,0.0805233288556337,0.2462552426602756,0.2470041941282205,0.0007489514679448,6.98346223984705e-07,0.0081140520699907,15.248904814390244,-0.0011323899464547,0.131228843818792,-2.609026436631658e-06,0.0037447573397243,-7.818296647213586e-08,0.0019850655325803,26.09323358288324,0.5164949905769165,5_c2_x10_260623,0,0,0,4639,5566,9322.243530232,0.7842017555889671,24.798367448484505,NMC_degradation_3_160623_Halfthedata/5_c2_x10_260623.hdf5,10.03889363631606,8.907752603292465,138.3688085116446,0.0996125704910811,93391.27845935152,"(9279, 1200, 1920)","(2, 9279)",ns_to_s,9279.0,927,True,9306.054400864987,8257.486663252115,128267.88549029455,1.0017396340779512,13.783272691633115,0.8873241341125828,0.0016386004376863384,0.001846676287380722,0.00011888326338352291,2.6217607002981414e-06,3.775335408429324e-06,5.898961575670818e-06,-0.6910714292580186,3.775335408429324e-06,4.254742166125184e-06,2.739070388356368e-07,2.739070388356368e-07,4.254742166125184e-06
cycle40_rank2_obj2,40.0,future8_negative,0,40.0,,0.8,0.087542712688446,0.1968244457759137,0.1969742360695027,0.0001497902935889,6.496732992520133e-07,0.0113180349869679,14.967980971231214,-0.0009397714019725,0.0804270255229904,-2.165233310144662e-06,0.0016476932294787,1.1177620519253493e-07,0.0051483037063309,30.113108868024028,0.5049792776961068,5_c2_x10_260623,0,0,0,4639,5566,9322.243530232,0.7842017555889671,24.798367448484505,NMC_degradation_3_160623_Halfthedata/5_c2_x10_260623.hdf5,10.03889363631606,8.907752603292465,138.3688085116446,0.0996125704910811,93391.27845935152,"(9279, 1200, 1920)","(2, 9279)",ns_to_s,9279.0,927,True,9306.054400864987,8257.486663252115,128267.88549029455,1.0017396340779512,13.783272691633115,0.8873241341125828,0.0016084132250333673,0.0018126557851849134,0.00011669312949236833,2.5734611600533878e-06,3.7057840704768785e-06,5.790287610120122e-06,-0.5842848015335198,3.7057840704768785e-06,4.1763589290660405e-06,2.6886097035041664e-07,2.6886097035041664e-07,4.1763589290660405e-06
cycle40_rank2_obj2,40.0,future8_negative,0,40.0,,0.85,0.096315287053585,0.1476932294787298,0.1484421809466746,0.0007489514679448,2.4622964751119306e-07,0.003488463937599,12.392645370197895,-0.0009508963416387,0.0591499495048207,-2.190865171135709e-06,0.0026962252846015,-3.162811172491627e-08,0.0004441420944234,36.02617177427302,0.1749468951557041,5_c2_x10_260623,0,0,0,4639,5566,9322.243530232,0.7842017555889671,24.798367448484505,NMC_degradation_3_160623_Halfthedata/5_c2_x10_260623.hdf5,10.03889363631606,8.907752603292465,138.3688085116446,0.0996125704910811,93391.27845935152,"(9279, 1200, 1920)","(2, 9279)",ns_to_s,9279.0,927,True,9306.054400864987,8257.486663252115,128267.88549029455,1.0017396340779512,13.783272691633115,0.8873241341125828,0.0013316755776804844,0.001500776916219347,9.661534001927234e-05,2.130680924288775e-06,3.068180530975836e-06,4.794032079649744e-06,-0.7140600590535993,3.068180530975836e-06,3.4577900149693756e-06,2.2260174340440346e-07,2.2260174340440346e-07,3.4577900149693756e-06
cycle44_rank4_obj1,44.0,future8_negative,0,44.0,,0.55,0.079104208573699,0.4345416417016177,0.4357399640503295,0.0011983223487118,1.3988957101492942e-06,0.0185570112451911,-5.991996927601349,-0.0001154682452597,0.003818300886216,-2.6603883707838505e-07,-0.0001497902935889,-1.1746640673755353e-07,0.0018362616210285,18.73152031122733,0.2474144963129302,5_c2_x10_260623,0,1,0,8351,9278,9321.254368328,0.6286054582853854,27.21840723515396,NMC_degradation_3_160623_Halfthedata/5_c2_x10_260623.hdf5,10.03889363631606,8.907752603292465,138.3688085116446,0.0996125704910811,93391.27845935152,"(9279, 1200, 1920)","(2, 9279)",ns_to_s,9279.0,927,True,9306.054400864987,8257.486663252115,128267.88549029455,1.001633341780336,13.783272691633115,0.8873241341125828,-0.0006438815710172939,-0.0007256441544455938,-4.6714708866505297e-05,-1.0302105136276703e-06,-1.4835031396238452e-06,-2.317973655662258e-06,0.17933149581728655,1.4835031396238452e-06,-1.6718841318426482e-06,-1.076306892284282e-07,1.076306892284282e-07,1.6718841318426482e-06
cycle44_rank4_obj1,44.0,future8_negative,0,44.0,,0.6,0.0859343022108078,0.384062312762133,0.3860095865787897,0.0019472738166566,1.1945990505045228e-06,0.0148672458708615,-7.8658010348353855,-0.0004335329485198,0.0424554465573564,-9.988599133896318e-07,-0.0010485320551228,-3.322098860318238e-09,1.4783367680015758e-06,17.428016109137037,0.1562315652905722,5_c2_x10_260623,0,1,0,8351,9278,9321.254368328,0.6286054582853854,27.21840723515396,NMC_degradation_3_160623_Halfthedata/5_c2_x10_260623.hdf5,10.03889363631606,8.907752603292465,138.3688085116446,0.0996125704910811,93391.27845935152,"(9279, 1200, 1920)","(2, 9279)",ns_to_s,9279.0,927,True,9306.054400864987,8257.486663252115,128267.88549029455,1.001633341780336,13.783272691633115,0.8873241341125828,-0.0008452348004869033,-0.0009525659992695079,-6.132322993217624e-05,-1.3523756807790453e-06,-1.947420980321825e-06,-3.0428452817528515e-06,0.5129142201315727,1.947420980321825e-06,-2.1947120623169464e-06,-1.4128872176373407e-07,1.4128872176373407e-07,2.1947120623169464e-06
cycle44_rank4_obj1,44.0,future8_negative,0,44.0,,0.65,0.0933873578906059,0.3347813061713601,0.3374775314559616,0.0026962252846015,8.994634039386419e-07,0.0090147227613903,-5.669139730173356,-0.00048127012952,0.0506788860338071,-1.1088463784141226e-06,0.0016476932294787,7.91087366980627e-08,0.0009320731083594,20.604851036189835,0.4435859664099157,5_c2_x10_260623,0,1,0,8351,9278,9321.254368328,0.6286054582853854,27.21840723515396,NMC_degradation_3_160623_Halfthedata/5_c2_x10_260623.hdf5,10.03889363631606,8.907752603292465,138.3688085116446,0.0996125704910811,93391.27845935152,"(9279, 1200, 1920)","(2, 9279)",ns_to_s,9279.0,927,True,9306.054400864987,8257.486663252115,128267.88549029455,1.001633341780336,13.783272691633115,0.8873241341125828,-0.0006091883290136813,-0.000686545429785851,-4.4197654841689226e-05,-9.7470132642189e-07,-1.4035699100475218e-06,-2.1930779844492527e-06,0.7900186306904937,1.4035699100475218e-06,-1.5818006702266007e-06,-1.0183139675525198e-07,1.0183139675525198e-07,1.5818006702266007e-06
cycle44_rank4_obj1,44.0,future8_negative,0,44.0,,0.7,0.1020411558449268,0.2881965248651887,0.2837028160575194,-0.0044937088076693,6.12372319046642e-07,0.0047213521834681,-9.894041145361143,-0.0004972813733412,0.0589683802036807,-1.1457362841783354e-06,-0.0011983223487118,-5.427406190241511e-09,4.013095932231536e-06,22.71655897953327,0.2442912501179361,5_c2_x10_260623,0,1,0,8351,9278,9321.254368328,0.6286054582853854,27.21840723515396,NMC_degradation_3_160623_Halfthedata/5_c2_x10_260623.hdf5,10.03889363631606,8.907752603292465,138.3688085116446,0.0996125704910811,93391.27845935152,"(9279, 1200, 1920)","(2, 9279)",ns_to_s,9279.0,927,True,9306.054400864987,8257.486663252115,128267.88549029455,1.001633341780336,13.783272691633115,0.8873241341125828,-0.0010631832481488078,-0.0011981903875657597,-7.713576245169942e-05,-1.7010931970380927e-06,-2.449574203734853e-06,-3.827459693335708e-06,0.4677287515648382,2.449574203734853e-06,-2.7606306529515103e-06,-1.7772079668871546e-07,1.7772079668871546e-07,2.7606306529515103e-06
cycle44_rank4_obj1,44.0,future8_negative,0,44.0,,0.75,0.1119031906127929,0.2386159376872378,0.2384661473936488,-0.0001497902935889,4.6629813336390806e-07,0.0030226977694868,-3.313097187128392,-0.0001210448629505,0.0040542384428582,-2.788873642379697e-07,-0.0023966446974236,-6.292694885799808e-08,0.0004778055644367,24.246666910628,0.0748302698956432,5_c2_x10_260623,0,1,0,8351,9278,9321.254368328,0.6286054582853854,27.21840723515396,NMC_degradation_3_160623_Halfthedata/5_c2_x10_260623.hdf5,10.03889363631606,8.907752603292465,138.3688085116446,0.0996125704910811,93391.27845935152,"(9279, 1200, 1920)","(2, 9279)",ns_to_s,9279.0,927,True,9306.054400864987,8257.486663252115,128267.88549029455,1.001633341780336,13.783272691633115,0.8873241341125828,-0.00035601523958643993,-0.0004012234378618502,-2.5829514336065664e-05,-5.69624383338304e-07,-8.202591120071577e-07,-1.2816548625111836e-06,0.33999910535042754,8.202591120071577e-07,-9.244188008337029e-07,-5.951120103029529e-08,5.951120103029529e-08,9.244188008337029e-07
cycle44_rank4_obj1,44.0,future8_negative,0,44.0,,0.8,0.1239359274506569,0.1905332534451767,0.1909826243259436,0.0004493708807669,5.047957443227766e-07,0.0040328154795483,-15.484802071772153,-0.0012857368260129,0.1618587154256722,-2.9623376471338637e-06,-0.0016476932294787,4.215444295873042e-08,0.0001618907551519,26.795491232498165,0.6181672395720221,5_c2_x10_260623,0,1,0,8351,9278,9321.254368328,0.6286054582853854,27.21840723515396,NMC_degradation_3_160623_Halfthedata/5_c2_x10_260623.hdf5,10.03889363631606,8.907752603292465,138.3688085116446,0.0996125704910811,93391.27845935152,"(9279, 1200, 1920)","(2, 9279)",ns_to_s,9279.0,927,True,9306.054400864987,8257.486663252115,128267.88549029455,1.001633341780336,13.783272691633115,0.8873241341125828,-0.0016639492318390981,-0.001875243969897451,-0.0001207223617399058,-2.662318770942557e-06,-3.833739030157282e-06,-5.9902172346207535e-06,0.7727019559316044,3.833739030157282e-06,-4.320562106643727e-06,-2.7814432144874295e-07,2.7814432144874295e-07,4.320562106643727e-06
cycle44_rank4_obj1,44.0,future8_negative,0,44.0,,0.85,0.1411910973489283,0.1421509886159377,0.1387058118633912,-0.0034451767525464,4.2191210918265733e-07,0.00421911351417,-35.8303386308653,-0.0018812446633351,0.1018896440187751,-4.334387704324165e-06,-0.0032953864589574,-5.981420128517087e-08,0.0003592474082099,29.97504703179944,0.6319654771250365,5_c2_x10_260623,0,1,0,8351,9278,9321.254368328,0.6286054582853854,27.21840723515396,NMC_degradation_3_160623_Halfthedata/5_c2_x10_260623.hdf5,10.03889363631606,8.907752603292465,138.3688085116446,0.0996125704910811,93391.27845935152,"(9279, 1200, 1920)","(2, 9279)",ns_to_s,9279.0,927,True,9306.054400864987,8257.486663252115,128267.88549029455,1.001633341780336,13.783272691633115,0.8873241341125828,-0.0038502180502549945,-0.004339133696735991,-0.00027933990253216123,-6.160348880407992e-06,-8.870902387787508e-06,-1.386078498091798e-05,0.48860730451631146,8.870902387787508e-06,-9.997364037279724e-06,-6.435991354340995e-07,6.435991354340995e-07,9.997364037279724e-06
cycle44_rank4_obj3,44.0,future8_negative,0,44.0,,0.55,0.059210985712707,0.426452965847813,0.4224086279209107,-0.0040443379269023,3.0534888984447285e-07,0.0004213198251606,-0.5664917905373841,-4.47871665884599e-05,0.0007056254982177,-1.0318963181981162e-07,-0.0029958058717795,-4.130755253074995e-07,0.1829205796895663,18.45390828910544,0.0630740595605834,5_c2_x10_260623,0,1,0,8351,9278,9321.254368328,0.6286054582853854,26.52636345001568,NMC_degradation_3_160623_Halfthedata/5_c2_x10_260623.hdf5,10.03889363631606,8.907752603292465,138.3688085116446,0.0996125704910811,93391.27845935152,"(9279, 1200, 1920)","(2, 9279)",ns_to_s,9279.0,927,True,9306.054400864987,8257.486663252115,128267.88549029455,1.001633341780336,13.783272691633115,0.8873241341125828,-6.087346646982091e-05,-6.860341574130715e-05,-4.416474071994022e-06,-9.739754635171347e-08,-1.4025246674646737e-07,-2.1914447929135528e-07,0.7357420102018328,1.4025246674646737e-07,-1.5806226986797168e-07,-1.0175556261874225e-08,1.0175556261874225e-08,1.5806226986797168e-07
cycle44_rank4_obj3,44.0,future8_negative,0,44.0,,0.6,0.0643731236457824,0.3791192330736968,0.3762732174955063,-0.0028460155781905,3.796145895943375e-07,0.0006366062345168,6.428105819054053,9.000255491931433e-05,0.0023384385165711,2.0736588653410021e-07,-0.0040443379269023,-3.9943120494414194e-07,0.0569634984357673,21.320156420577195,0.2253126542521486,5_c2_x10_260623,0,1,0,8351,9278,9321.254368328,0.6286054582853854,26.52636345001568,NMC_degradation_3_160623_Halfthedata/5_c2_x10_260623.hdf5,10.03889363631606,8.907752603292465,138.3688085116446,0.0996125704910811,93391.27845935152,"(9279, 1200, 1920)","(2, 9279)",ns_to_s,9279.0,927,True,9306.054400864987,8257.486663252115,128267.88549029455,1.001633341780336,13.783272691633115,0.8873241341125828,0.0006907444919359776,0.0007784579111293919,5.011469390395805e-05,1.1051911870975641e-06,1.5914753094204924e-06,2.486680170969519e-06,0.13029789737021358,1.5914753094204924e-06,1.7935670272421189e-06,1.1546425475471936e-07,1.1546425475471936e-07,1.7935670272421189e-06
cycle44_rank4_obj3,44.0,future8_negative,0,44.0,,0.65,0.0702483568340539,0.3317855002995806,0.3304373876572798,-0.0013481126423007,4.5934192686643083e-07,0.0010292486452952,5.511764958690492,0.0001161951618809,0.0022753359444716,2.677136529736597e-07,-0.0022468544038346,-2.323109222633243e-07,0.0078994388973904,19.438424218174987,0.1601892051889987,5_c2_x10_260623,0,1,0,8351,9278,9321.254368328,0.6286054582853854,26.52636345001568,NMC_degradation_3_160623_Halfthedata/5_c2_x10_260623.hdf5,10.03889363631606,8.907752603292465,138.3688085116446,0.0996125704910811,93391.27845935152,"(9279, 1200, 1920)","(2, 9279)",ns_to_s,9279.0,927,True,9306.054400864987,8257.486663252115,128267.88549029455,1.001633341780336,13.783272691633115,0.8873241341125828,0.0005922773198250571,0.0006674869949495925,4.297073221112343e-05,9.476437117200913e-07,1.3646069448769315e-06,2.1321983513702052e-06,0.19618370987977327,1.3646069448769315e-06,1.537890036363861e-06,9.900456701442838e-08,9.900456701442838e-08,1.537890036363861e-06
cycle44_rank4_obj3,44.0,future8_negative,0,44.0,,0.7,0.0774323180317878,0.2831036548831636,0.2822049131216297,-0.0008987417615338,4.3171854273111226e-07,0.0011251194045303,10.753523405115857,0.00047589033866,0.0340982922225862,1.0964513402728377e-06,0.0014979029358897,-1.3769009523836972e-07,0.0020246869068392,22.144213359098824,0.0396408427823326,5_c2_x10_260623,0,1,0,8351,9278,9321.254368328,0.6286054582853854,26.52636345001568,NMC_degradation_3_160623_Halfthedata/5_c2_x10_260623.hdf5,10.03889363631606,8.907752603292465,138.3688085116446,0.0996125704910811,93391.27845935152,"(9279, 1200, 1920)","(2, 9279)",ns_to_s,9279.0,927,True,9306.054400864987,8257.486663252115,128267.88549029455,1.001633341780336,13.783272691633115,0.8873241341125828,0.0011555405698161758,0.00130227560075534,8.383644404841715e-05,1.8488649117058813e-06,2.662365472856469e-06,4.159946051338233e-06,0.41183351852007305,2.662365472856469e-06,3.0004429841403036e-06,1.9315916708755312e-07,1.9315916708755312e-07,3.0004429841403036e-06
cycle44_rank4_obj3,44.0,future8_negative,0,44.0,,0.75,0.08628736063838,0.2365188735769922,0.2323247453565009,-0.0041941282204913,3.06645822330887e-07,0.000717496954216,8.881077357597633,0.0005263889147876,0.0326990129843577,1.212800059670728e-06,-0.0002995805871779,-2.2274365538984706e-07,0.0045549829651316,23.12867760369854,0.3151076874276985,5_c2_x10_260623,0,1,0,8351,9278,9321.254368328,0.6286054582853854,26.52636345001568,NMC_degradation_3_160623_Halfthedata/5_c2_x10_260623.hdf5,10.03889363631606,8.907752603292465,138.3688085116446,0.0996125704910811,93391.27845935152,"(9279, 1200, 1920)","(2, 9279)",ns_to_s,9279.0,927,True,9306.054400864987,8257.486663252115,128267.88549029455,1.001633341780336,13.783272691633115,0.8873241341125828,0.0009543332732690824,0.0010755182199834064,6.923851066578643e-05,1.526933237230532e-06,2.198783861611966e-06,3.4355997837686967e-06,0.5515776611083564,2.198783861611966e-06,2.4779939788417684e-06,1.5952552857397195e-07,1.5952552857397195e-07,2.4779939788417684e-06
cycle44_rank4_obj3,44.0,future8_negative,0,44.0,,0.8,0.0981077700853347,0.1896345116836429,0.1891851408028759,-0.0004493708807669,3.965546865033498e-07,0.0015935510187038,17.265673019554015,0.0009680762681779,0.0509880570462533,2.2304477218819223e-06,-0.0010485320551228,-2.561179518264776e-08,5.9419599780952126e-05,24.255014617299423,0.1395921405504915,5_c2_x10_260623,0,1,0,8351,9278,9321.254368328,0.6286054582853854,26.52636345001568,NMC_degradation_3_160623_Halfthedata/5_c2_x10_260623.hdf5,10.03889363631606,8.907752603292465,138.3688085116446,0.0996125704910811,93391.27845935152,"(9279, 1200, 1920)","(2, 9279)",ns_to_s,9279.0,927,True,9306.054400864987,8257.486663252115,128267.88549029455,1.001633341780336,13.783272691633115,0.8873241341125828,0.0018553161496615786,0.002090911402423523,0.00013460635882128446,2.9685058394585258e-06,4.274648408820277e-06,6.679138138781683e-06,0.5217850706223308,4.274648408820277e-06,4.817459871183797e-06,3.101330507242394e-07,3.101330507242394e-07,4.817459871183797e-06
cycle44_rank4_obj3,44.0,future8_negative,0,44.0,,0.85,0.1160393375903367,0.1412522468544038,0.1411024565608148,-0.0001497902935889,3.896808439803886e-07,0.0026152771357025,9.720873212609376,0.0005151628173189,0.0106542828684766,1.1869351311028271e-06,0.0001497902935889,2.2020699661270826e-07,0.0054734980454859,26.31199175635348,0.3754802363433848,5_c2_x10_260623,0,1,0,8351,9278,9321.254368328,0.6286054582853854,26.52636345001568,NMC_degradation_3_160623_Halfthedata/5_c2_x10_260623.hdf5,10.03889363631606,8.907752603292465,138.3688085116446,0.0996125704910811,93391.27845935152,"(9279, 1200, 1920)","(2, 9279)",ns_to_s,9279.0,927,True,9306.054400864987,8257.486663252115,128267.88549029455,1.001633341780336,13.783272691633115,0.8873241341125828,0.0010445751543968873,0.0011772193657750242,7.578571343444273e-05,1.6713202470350198e-06,2.4067011557304285e-06,3.760470555828794e-06,0.4931792749908723,2.4067011557304285e-06,2.712313418745656e-06,1.7461028375295606e-07,1.7461028375295606e-07,2.712313418745656e-06
cycle44_rank4_obj2,44.0,future8_negative,0,44.0,,0.55,0.0615255180746316,0.4396345116836429,0.4369382863990413,-0.0026962252846015,-3.793100092277684e-07,0.0027554386450824,-6.225422142069192,-0.0008757438179028,0.0334107602336521,-2.017713756448192e-06,-0.005991611743559,-3.295128363825108e-07,0.0243942701533006,16.59828413150858,0.3622050592969378,5_c2_x10_260623,0,1,0,8351,9278,9321.254368328,0.6286054582853854,24.701245784994107,NMC_degradation_3_160623_Halfthedata/5_c2_x10_260623.hdf5,10.03889363631606,8.907752603292465,138.3688085116446,0.0996125704910811,93391.27845935152,"(9279, 1200, 1920)","(2, 9279)",ns_to_s,9279.0,927,True,9306.054400864987,8257.486663252115,128267.88549029455,1.001633341780336,13.783272691633115,0.8873241341125828,-0.0006689647270373303,-0.0007539124670674772,-4.853453472217909e-05,-1.0703435632597286e-06,-1.541294731094009e-06,-2.408273017334389e-06,1.3091031298186695,1.541294731094009e-06,-1.7370143241234675e-06,-1.1182356799990064e-07,1.1182356799990064e-07,1.7370143241234675e-06
cycle44_rank4_obj2,44.0,future8_negative,0,44.0,,0.6,0.0661487191915512,0.3894547633313361,0.3869083283403235,-0.0025464349910125,-4.276045026140712e-07,0.0035926639890768,-8.225811072396482,-0.0010347041922215,0.054483057672252,-2.3839584588784645e-06,-0.0053924505692031,-4.35839567146182e-07,0.0250128296883632,18.807874552542263,0.1983171831877622,5_c2_x10_260623,0,1,0,8351,9278,9321.254368328,0.6286054582853854,24.701245784994107,NMC_degradation_3_160623_Halfthedata/5_c2_x10_260623.hdf5,10.03889363631606,8.907752603292465,138.3688085116446,0.0996125704910811,93391.27845935152,"(9279, 1200, 1920)","(2, 9279)",ns_to_s,9279.0,927,True,9306.054400864987,8257.486663252115,128267.88549029455,1.001633341780336,13.783272691633115,0.8873241341125828,-0.0008839203724869589,-0.0009961640154992199,-6.412993432419911e-05,-1.4142725959791343e-06,-2.0365525382099533e-06,-3.182113340953052e-06,1.1705852975312225,2.0365525382099533e-06,-2.295161891710203e-06,-1.4775536868295475e-07,1.4775536868295475e-07,2.295161891710203e-06
