Repository: sagarnidhish/nmc-degradation-iscat-analysis

# Apparent Diffusion Calibration Bounds

Maps balanced future-drop ROI front descriptors to source HDF5 camera timing and slide-derived pixel-size assumptions.

- Threshold rows: 504
- ROI with HDF5 timing: 72 / 72
- Median ROI elapsed / HDF5 elapsed ratio: 1.002
- q70 median apparent D at 96 nm/px: 4.322e-08 um2/s
- q70 positive-D fraction: 0.514

Guardrail: apparent optical-front proxies only; no HDF5 pixel-size attribute confirms calibrated material diffusion.

File: derived_local/apparent_diffusion_calibration_bounds/apparent_diffusion_calibration_joined.csv (part 3 of 14)
roi_id,cycleNo,cohort_role,is_event_roi,event_reference_cycle,degradation_mode_hypothesis,threshold_quantile,threshold_value,phase_fraction_first,phase_fraction_last,phase_fraction_delta,phase_fraction_slope_per_s,phase_fraction_slope_r2,radius2_delta_px2,radius2_slope_px2_per_s,radius2_slope_r2,apparent_diffusion_proxy_um2_per_s,interface_density_delta,interface_density_slope_per_s,interface_density_slope_r2,centroid_path_px,centroid_net_px,source_stem,future_any_drop_within_8cycles,future_any_drop_within_16cycles,any_abrupt_drop,first_frame_index,last_frame_index,timing_elapsed_s,transferred_masked_residual_signature,validation_score_recon,relative_path,sampled_timing_dt_median_s,sampled_timing_dt_min_s,sampled_timing_dt_max_s,sampled_timing_fps_median,sampled_timing_duration_s,movie_shape,camera_timing_shape,camera_timing_unit_inference,movie_n_frames,frame_span,frame_span_in_movie,h5_elapsed_median_s,h5_elapsed_min_s,h5_elapsed_max_s,roi_elapsed_to_h5_median_ratio,h5_dt_max_to_median_ratio,h5_dt_min_to_median_ratio,radius2_slope_h5_median_px2_per_s,radius2_slope_h5_min_dt_px2_per_s,radius2_slope_h5_max_dt_px2_per_s,apparent_D_h5median_px0p08_um2_per_s,apparent_D_h5median_px0p096_um2_per_s,apparent_D_h5median_px0p12_um2_per_s,apparent_D_reported_to_h5median_ratio,apparent_D_h5median_abs_um2_per_s,apparent_D_h5_fast_dt_px0p096_um2_per_s,apparent_D_h5_slow_dt_px0p096_um2_per_s,apparent_D_h5_timing_envelope_abs_min_um2_per_s,apparent_D_h5_timing_envelope_abs_max_um2_per_s
cycle78_rank22_obj2,78.0,future8_positive,0,78.0,,0.85,0.1164851415902375,0.1415518274415818,0.1515877771120431,0.0100359496704613,2.1207179130076148e-06,0.0705548576134378,37.55896438505136,0.0040169511337264,0.5129625110641265,9.255055412105836e-06,0.0043439185140802,5.982019056535622e-07,0.0361633511038987,24.328304968031976,0.2455177894998232,9_c2_x10_010723,1,1,0,2728,3637,9143.028396564,0.2683863942126585,24.49773808606248,NMC_degradation_3_160623_Halfthedata/9_c2_x10_010723.hdf5,10.038895670324564,8.624965902417898,11.405692629516125,0.0996125503083019,91456.47103865072,"(9096, 1200, 1920)","(2, 9096)",ns_to_s,9096.0,909,True,9125.356164325029,7840.094005297869,10367.774600230157,1.0019366073960005,1.1361501308587034,0.8591548498619916,0.004115890241291143,0.00479062679091236,0.0036226640560084685,6.585424386065829e-06,9.483011115934794e-06,1.4817204868648114e-05,0.9759616749319304,9.483011115934794e-06,1.1037604126262077e-05,8.346617985043512e-06,8.346617985043512e-06,1.1037604126262077e-05
cycle78_rank22_obj3,78.0,future8_positive,0,78.0,,0.55,0.0585117600858211,0.4364889155182744,0.4417315757938885,0.0052426602756141,6.111982688971386e-07,0.0028508865197829,13.629521820618834,0.0003375107900814,0.0330512962902497,7.776248603475901e-07,-0.0001497902935889,4.1433601661494206e-08,0.0008615004175753,15.80220227983763,0.1450167082009108,9_c2_x10_010723,1,1,0,2728,3637,9143.028396564,0.2683863942126585,24.263112458779265,NMC_degradation_3_160623_Halfthedata/9_c2_x10_010723.hdf5,10.038895670324564,8.624965902417898,11.405692629516125,0.0996125503083019,91456.47103865072,"(9096, 1200, 1920)","(2, 9096)",ns_to_s,9096.0,909,True,9125.356164325029,7840.094005297869,10367.774600230157,1.0019366073960005,1.1361501308587034,0.8591548498619916,0.0014935879296309048,0.0017384385711968265,0.0013146043723130582,2.3897406874094477e-06,3.4412265898696047e-06,5.376916546671257e-06,0.22597316394008682,3.4412265898696047e-06,4.0053624680374884e-06,3.0288484738092863e-06,3.0288484738092863e-06,4.0053624680374884e-06
cycle78_rank22_obj3,78.0,future8_positive,0,78.0,,0.6,0.0630330145359039,0.3875074895146794,0.3890053924505692,0.0014979029358897,6.030570131394514e-07,0.0029709572055188,3.410274916539379,4.19582823450318e-05,0.0006994484437048,9.667188252295327e-08,-0.0032953864589574,4.4698959205436776e-08,0.0004856557698027,16.7304202977266,0.3014175704136561,9_c2_x10_010723,1,1,0,2728,3637,9143.028396564,0.2683863942126585,24.263112458779265,NMC_degradation_3_160623_Halfthedata/9_c2_x10_010723.hdf5,10.038895670324564,8.624965902417898,11.405692629516125,0.0996125503083019,91456.47103865072,"(9096, 1200, 1920)","(2, 9096)",ns_to_s,9096.0,909,True,9125.356164325029,7840.094005297869,10367.774600230157,1.0019366073960005,1.1361501308587034,0.8591548498619916,0.00037371417127493844,0.0004349788298756262,0.00032893027173484975,5.979426740399015e-07,8.610374506174582e-07,1.3453710165897784e-06,0.11227372567085082,8.610374506174582e-07,1.0021912240334428e-06,7.578553460770939e-07,7.578553460770939e-07,1.0021912240334428e-06
cycle78_rank22_obj3,78.0,future8_positive,0,78.0,,0.65,0.0679943900555372,0.3376273217495506,0.3353804673457159,-0.0022468544038346,1.706579794072218e-07,0.0002565144170092,-3.683298769534076,-1.2023095780823344e-05,6.78626400335558e-05,-2.7701212679016983e-08,-0.0005991611743559,-1.6059129933510538e-07,0.0034491428328953,21.1842783498824,0.2448286077972214,9_c2_x10_010723,1,1,0,2728,3637,9143.028396564,0.2683863942126585,24.263112458779265,NMC_degradation_3_160623_Halfthedata/9_c2_x10_010723.hdf5,10.038895670324564,8.624965902417898,11.405692629516125,0.0996125503083019,91456.47103865072,"(9096, 1200, 1920)","(2, 9096)",ns_to_s,9096.0,909,True,9125.356164325029,7840.094005297869,10367.774600230157,1.0019366073960005,1.1361501308587034,0.8591548498619916,-0.00040363342572136384,-0.00046980288336404154,-0.00035526416338683807,-6.458134811541821e-07,-9.299714128620223e-07,-1.4530803325969098e-06,0.029787165815952827,9.299714128620223e-07,-1.0824258432707518e-06,-8.18528632443275e-07,8.18528632443275e-07,1.0824258432707518e-06
cycle78_rank22_obj3,78.0,future8_positive,0,78.0,,0.7,0.0734512716531753,0.2878969442780107,0.2847513481126423,-0.0031455961653684,-4.9989764497634626e-08,2.534940888743176e-05,10.880850814594057,-0.0001869389890512,0.0091075290719327,-4.30707430774156e-07,-0.0020970641102456,-3.066696210769375e-07,0.0090760828402274,22.301233013013967,0.210042332778497,9_c2_x10_010723,1,1,0,2728,3637,9143.028396564,0.2683863942126585,24.263112458779265,NMC_degradation_3_160623_Halfthedata/9_c2_x10_010723.hdf5,10.038895670324564,8.624965902417898,11.405692629516125,0.0996125503083019,91456.47103865072,"(9096, 1200, 1920)","(2, 9096)",ns_to_s,9096.0,909,True,9125.356164325029,7840.094005297869,10367.774600230157,1.0019366073960005,1.1361501308587034,0.8591548498619916,0.0011923754666291293,0.0013878469833705342,0.0010494875934467663,1.907800746606607e-06,2.747233075113514e-06,4.2925516798648655e-06,-0.15677862744003235,2.747233075113514e-06,3.197599449685711e-06,2.4180194153013495e-06,2.4180194153013495e-06,3.197599449685711e-06
cycle78_rank22_obj3,78.0,future8_positive,0,78.0,,0.75,0.0797624867409467,0.2410125823846614,0.237866986219293,-0.0031455961653684,1.0736665545190161e-07,0.0001479835369905,3.900003600653122,-0.0001598221166008,0.0057345141950972,-3.682301566482953e-07,-0.0010485320551228,-4.563250526725355e-08,0.0002239136733003,25.1773563061804,0.299783548848991,9_c2_x10_010723,1,1,0,2728,3637,9143.028396564,0.2683863942126585,24.263112458779265,NMC_degradation_3_160623_Halfthedata/9_c2_x10_010723.hdf5,10.038895670324564,8.624965902417898,11.405692629516125,0.0996125503083019,91456.47103865072,"(9096, 1200, 1920)","(2, 9096)",ns_to_s,9096.0,909,True,9125.356164325029,7840.094005297869,10367.774600230157,1.0019366073960005,1.1361501308587034,0.8591548498619916,0.00042738097345722525,0.0004974434742769323,0.0003761659325200361,6.838095575315605e-07,9.84685762845447e-07,1.5385715044460109e-06,-0.3739570231869916,9.84685762845447e-07,1.146109764734052e-06,8.666863085261632e-07,8.666863085261632e-07,1.146109764734052e-06
cycle78_rank22_obj3,78.0,future8_positive,0,78.0,,0.8,0.0874240979552269,0.1896345116836429,0.1917315757938885,0.0020970641102456,1.0865191668108737e-07,0.0001957855981165,7.931938684834108,-0.0007168893073144,0.0721432793532643,-1.6517129640523875e-06,0.0028460155781905,-1.886952599183822e-07,0.004421185274114,27.687454036495584,0.2787552703134802,9_c2_x10_010723,1,1,0,2728,3637,9143.028396564,0.2683863942126585,24.263112458779265,NMC_degradation_3_160623_Halfthedata/9_c2_x10_010723.hdf5,10.038895670324564,8.624965902417898,11.405692629516125,0.0996125503083019,91456.47103865072,"(9096, 1200, 1920)","(2, 9096)",ns_to_s,9096.0,909,True,9125.356164325029,7840.094005297869,10367.774600230157,1.0019366073960005,1.1361501308587034,0.8591548498619916,0.0008692196273766818,0.0010117147421286243,0.0007650570147096007,1.3907514038026909e-06,2.0026820214758748e-06,3.1291906585560545e-06,-0.8247504827726766,2.0026820214758748e-06,2.3309907658643506e-06,1.76269136189092e-06,1.76269136189092e-06,2.3309907658643506e-06
cycle78_rank22_obj3,78.0,future8_positive,0,78.0,,0.85,0.0971698392182588,0.1414020371479928,0.1455961653684841,0.0041941282204913,4.76988299682796e-07,0.0051701037580479,11.789452116900293,-9.339466645375634e-05,0.0010325538288545,-2.151813115094546e-07,0.0022468544038346,-1.6644229181517655e-10,3.181509056204845e-09,27.34100698608298,0.2547258151360344,9_c2_x10_010723,1,1,0,2728,3637,9143.028396564,0.2683863942126585,24.263112458779265,NMC_degradation_3_160623_Halfthedata/9_c2_x10_010723.hdf5,10.038895670324564,8.624965902417898,11.405692629516125,0.0996125503083019,91456.47103865072,"(9096, 1200, 1920)","(2, 9096)",ns_to_s,9096.0,909,True,9125.356164325029,7840.094005297869,10367.774600230157,1.0019366073960005,1.1361501308587034,0.8591548498619916,0.0012919443257448262,0.0015037386170285308,0.0011371246551442752,2.0671109211917223e-06,2.9766397265160797e-06,4.650999572681374e-06,-0.07229000862704578,2.9766397265160797e-06,3.464613773633735e-06,2.6199352054524103e-06,2.6199352054524103e-06,3.464613773633735e-06
cycle84_rank23_obj3,84.0,future8_positive,0,84.0,,0.55,0.0784372869879007,0.4366387058118633,0.4375374475733972,0.0008987417615338,3.7306412582475705e-07,0.0008654799432374,1.650760595040424,4.261344121001184e-05,0.0003069197088355,9.818136854786729e-08,0.0016476932294787,7.77388552804845e-08,0.0009281934610182,20.169112559777854,0.2795422549083355,9_c2_x10_010723,1,1,0,8186,9095,9150.381473104,0.257364534667413,24.81387714907142,NMC_degradation_3_160623_Halfthedata/9_c2_x10_010723.hdf5,10.038895670324564,8.624965902417898,11.405692629516125,0.0996125503083019,91456.47103865072,"(9096, 1200, 1920)","(2, 9096)",ns_to_s,9096.0,909,True,9125.356164325029,7840.094005297869,10367.774600230157,1.0027423925519539,1.1361501308587034,0.8591548498619916,0.00018089820992346167,0.00021055367370913388,0.00015922033982140955,2.894371358775387e-07,4.167894756636557e-07,6.51233555724462e-07,0.2355658534600296,4.167894756636557e-07,4.851156642258445e-07,3.6684366294852763e-07,3.6684366294852763e-07,4.851156642258445e-07
cycle84_rank23_obj3,84.0,future8_positive,0,84.0,,0.6,0.0853514462709426,0.3873576992210905,0.39035350509287,0.0029958058717795,3.469244100568169e-07,0.0008973113975079,-4.567783074219278,-7.46997119570555e-05,0.0004921298262222,-1.7210813634905588e-07,0.0050928699820251,4.3972239685132153e-08,0.000274495496541,19.27052924551475,0.1630445659049188,9_c2_x10_010723,1,1,0,8186,9095,9150.381473104,0.257364534667413,24.81387714907142,NMC_degradation_3_160623_Halfthedata/9_c2_x10_010723.hdf5,10.038895670324564,8.624965902417898,11.405692629516125,0.0996125503083019,91456.47103865072,"(9096, 1200, 1920)","(2, 9096)",ns_to_s,9096.0,909,True,9125.356164325029,7840.094005297869,10367.774600230157,1.0027423925519539,1.1361501308587034,0.8591548498619916,-0.0005005594293488205,-0.000582618406250313,-0.00044057507520638774,-8.008950869581128e-07,-1.1532889252196824e-06,-1.8020139456557538e-06,0.14923245388511133,1.1532889252196824e-06,-1.3423528080007212e-06,-1.0150849732755174e-06,1.0150849732755174e-06,1.3423528080007212e-06
cycle84_rank23_obj3,84.0,future8_positive,0,84.0,,0.65,0.093222564831376,0.3389754343918514,0.3379269023367285,-0.0010485320551228,8.454658954648689e-08,6.573155534295161e-05,-2.98215628848925,0.0003357157595882,0.0049695929753811,7.734891100913431e-07,-0.0031455961653684,4.588302255761851e-10,2.992077263730408e-08,19.639198250958305,0.2878272637914816,9_c2_x10_010723,1,1,0,8186,9095,9150.381473104,0.257364534667413,24.81387714907142,NMC_degradation_3_160623_Halfthedata/9_c2_x10_010723.hdf5,10.038895670324564,8.624965902417898,11.405692629516125,0.0996125503083019,91456.47103865072,"(9096, 1200, 1920)","(2, 9096)",ns_to_s,9096.0,909,True,9125.356164325029,7840.094005297869,10367.774600230157,1.0027423925519539,1.1361501308587034,0.8591548498619916,-0.0003267988925350433,-0.00038037251676753954,-0.0002876370680766004,-5.228782280560694e-07,-7.529446484007399e-07,-1.1764760131261558e-06,-1.02728548736516,7.529446484007399e-07,-8.763782786324111e-07,-6.627158048484873e-07,6.627158048484873e-07,8.763782786324111e-07
cycle84_rank23_obj3,84.0,future8_positive,0,84.0,,0.7,0.1022953689098358,0.2902935889754344,0.2892450569203115,-0.0010485320551228,-8.945598614455998e-08,9.140756315872968e-05,1.50377711116073,0.0008167706294314,0.0142709734453341,1.8818395302100345e-06,0.0001497902935889,-1.469105932181086e-07,0.0024215588450678,22.60928816894541,0.2790231637851897,9_c2_x10_010723,1,1,0,8186,9095,9150.381473104,0.257364534667413,24.81387714907142,NMC_degradation_3_160623_Halfthedata/9_c2_x10_010723.hdf5,10.038895670324564,8.624965902417898,11.405692629516125,0.0996125503083019,91456.47103865072,"(9096, 1200, 1920)","(2, 9096)",ns_to_s,9096.0,909,True,9125.356164325029,7840.094005297869,10367.774600230157,1.0027423925519539,1.1361501308587034,0.8591548498619916,0.00016479105955772406,0.00019180600515052076,0.00014504338386439722,2.636656952923585e-07,3.796786012209962e-07,5.932478144078066e-07,4.9564013461867145,3.796786012209962e-07,4.419210358667998e-07,3.341799564235712e-07,3.341799564235712e-07,4.419210358667998e-07
cycle84_rank23_obj3,84.0,future8_positive,0,84.0,,0.75,0.1122591737657785,0.2419113241461953,0.2366686638705812,-0.0052426602756141,1.7393797819233903e-08,4.194132115498128e-06,-3.2152839283614867,0.0009859732710138,0.0098583182892217,2.2716824164159228e-06,-0.0020970641102456,-3.9613737380924315e-11,1.4190171260253234e-10,23.587227166330404,0.0960791118861683,9_c2_x10_010723,1,1,0,8186,9095,9150.381473104,0.257364534667413,24.81387714907142,NMC_degradation_3_160623_Halfthedata/9_c2_x10_010723.hdf5,10.038895670324564,8.624965902417898,11.405692629516125,0.0996125503083019,91456.47103865072,"(9096, 1200, 1920)","(2, 9096)",ns_to_s,9096.0,909,True,9125.356164325029,7840.094005297869,10367.774600230157,1.0027423925519539,1.1361501308587034,0.8591548498619916,-0.0003523461298893105,-0.00041010782857817634,-0.0003101228616881881,-5.637538078228968e-07,-8.118054832649714e-07,-1.2684460676015176e-06,-2.7983087860894025,8.118054832649714e-07,-9.448884370441183e-07,-7.145230733295854e-07,7.145230733295854e-07,9.448884370441183e-07
cycle84_rank23_obj3,84.0,future8_positive,0,84.0,,0.8,0.1236898392438888,0.1893349310964649,0.1891851408028759,-0.0001497902935889,9.14086053570685e-08,0.000132643806422,-6.277740611563786,0.0008747189517408,0.0041385553552806,2.0153524648109427e-06,0.0004493708807669,-7.787862085686074e-08,0.0005474608759901,26.063912143840103,0.2960545840119932,9_c2_x10_010723,1,1,0,8186,9095,9150.381473104,0.257364534667413,24.81387714907142,NMC_degradation_3_160623_Halfthedata/9_c2_x10_010723.hdf5,10.038895670324564,8.624965902417898,11.405692629516125,0.0996125503083019,91456.47103865072,"(9096, 1200, 1920)","(2, 9096)",ns_to_s,9096.0,909,True,9125.356164325029,7840.094005297869,10367.774600230157,1.0027423925519539,1.1361501308587034,0.8591548498619916,-0.0006879447222132758,-0.0008007226198208417,-0.0006055051207830487,-1.1007115555412413e-06,-1.5850246399793875e-06,-2.476600999967793e-06,-1.2714959843382316,1.5850246399793875e-06,-1.8448649160672194e-06,-1.3950837982841443e-06,1.3950837982841443e-06,1.8448649160672194e-06
cycle84_rank23_obj3,84.0,future8_positive,0,84.0,,0.85,0.1377656280994414,0.1424505692031156,0.1443978430197723,0.0019472738166566,4.0539200182016274e-07,0.0030608161106588,-10.411852995972708,0.0012912228880963,0.0055270306402783,2.9749775341739644e-06,0.0005991611743559,9.280743252106032e-08,0.0006549766975557,31.35492414697604,0.7803642314034892,9_c2_x10_010723,1,1,0,8186,9095,9150.381473104,0.257364534667413,24.81387714907142,NMC_degradation_3_160623_Halfthedata/9_c2_x10_010723.hdf5,10.038895670324564,8.624965902417898,11.405692629516125,0.0996125503083019,91456.47103865072,"(9096, 1200, 1920)","(2, 9096)",ns_to_s,9096.0,909,True,9125.356164325029,7840.094005297869,10367.774600230157,1.0027423925519539,1.1361501308587034,0.8591548498619916,-0.0011409804514455177,-0.0013280265503113863,-0.0010042514809052246,-1.8255687223128283e-06,-2.6288189601304726e-06,-4.107529625203863e-06,-1.13167836176376,2.6288189601304726e-06,-3.059773171917434e-06,-2.3137954120056375e-06,2.3137954120056375e-06,3.059773171917434e-06
cycle84_rank23_obj2,84.0,future8_positive,0,84.0,,0.55,0.0541722962632775,0.432893948472139,0.4313960455362493,-0.0014979029358897,2.3774335130640415e-07,0.0004086732989727,4.585536812764303,0.0001882010854136,0.0155229135378138,4.336153007930234e-07,-0.0037447573397243,-1.4871287048489298e-07,0.0128112933131844,19.102735708279187,0.2592740938273629,9_c2_x10_010723,1,1,0,8186,9095,9150.381473104,0.257364534667413,24.753681477229097,NMC_degradation_3_160623_Halfthedata/9_c2_x10_010723.hdf5,10.038895670324564,8.624965902417898,11.405692629516125,0.0996125503083019,91456.47103865072,"(9096, 1200, 1920)","(2, 9096)",ns_to_s,9096.0,909,True,9125.356164325029,7840.094005297869,10367.774600230157,1.0027423925519539,1.1361501308587034,0.8591548498619916,0.0005025049685941195,0.0005848828865656037,0.0004422874714755573,8.040079497505912e-07,1.1577714476408514e-06,1.8090178869388302e-06,0.3745258199937349,1.1577714476408514e-06,1.347570170647151e-06,1.019030334279684e-06,1.019030334279684e-06,1.347570170647151e-06
cycle84_rank23_obj2,84.0,future8_positive,0,84.0,,0.6,0.0595155358314514,0.3801677651288196,0.3818154583582984,0.0016476932294787,4.039598611971609e-07,0.0011551114677196,5.407928942606759,-0.0001167477116558,0.0086791795459882,-2.6898672765510445e-07,-0.0035949670461354,-2.7566299558758816e-07,0.0767235080780335,20.610847642185224,0.36546517776713,9_c2_x10_010723,1,1,0,8186,9095,9150.381473104,0.257364534667413,24.753681477229097,NMC_degradation_3_160623_Halfthedata/9_c2_x10_010723.hdf5,10.038895670324564,8.624965902417898,11.405692629516125,0.0996125503083019,91456.47103865072,"(9096, 1200, 1920)","(2, 9096)",ns_to_s,9096.0,909,True,9125.356164325029,7840.094005297869,10367.774600230157,1.0027423925519539,1.1361501308587034,0.8591548498619916,0.0005926266159066423,0.0006897785841537617,0.0005216094245033748,9.482025854506277e-07,1.3654117230489038e-06,2.1334558172639123e-06,-0.1970004527678062,1.3654117230489038e-06,1.5892498578902669e-06,1.2017881140557754e-06,1.2017881140557754e-06,1.5892498578902669e-06
cycle84_rank23_obj2,84.0,future8_positive,0,84.0,,0.65,0.0655838288366794,0.3334331935290593,0.3373277411623727,0.0038945476333133,5.033762245920514e-07,0.0017762488323629,6.7912407699096775,-0.0002663373802081,0.0302776934634947,-6.136413239995928e-07,0.0034451767525464,-2.421712202508587e-07,0.0556357903087229,20.829120211797072,0.1789516884499,9_c2_x10_010723,1,1,0,8186,9095,9150.381473104,0.257364534667413,24.753681477229097,NMC_degradation_3_160623_Halfthedata/9_c2_x10_010723.hdf5,10.038895670324564,8.624965902417898,11.405692629516125,0.0996125503083019,91456.47103865072,"(9096, 1200, 1920)","(2, 9096)",ns_to_s,9096.0,909,True,9125.356164325029,7840.094005297869,10367.774600230157,1.0027423925519539,1.1361501308587034,0.8591548498619916,0.0007442165157848392,0.0008662193036614817,0.0006550336047775302,1.1907464252557428e-06,1.7146748523682697e-06,2.679179456825421e-06,-0.3578762020986343,1.7146748523682697e-06,1.995769275636054e-06,1.5091974254074296e-06,1.5091974254074296e-06,1.995769275636054e-06
cycle84_rank23_obj2,84.0,future8_positive,0,84.0,,0.7,0.0729623161256313,0.2856500898741761,0.2860994607549431,0.0004493708807669,4.602315163798391e-07,0.0015410307035942,4.240627393702425,-0.0001062482730537,0.0025524524208356,-2.447960211158605e-07,0.0041941282204913,-2.8165840019653498e-08,0.000205614834314,21.503336887120557,0.2634223999812015,9_c2_x10_010723,1,1,0,8186,9095,9150.381473104,0.257364534667413,24.753681477229097,NMC_degradation_3_160623_Halfthedata/9_c2_x10_010723.hdf5,10.038895670324564,8.624965902417898,11.405692629516125,0.0996125503083019,91456.47103865072,"(9096, 1200, 1920)","(2, 9096)",ns_to_s,9096.0,909,True,9125.356164325029,7840.094005297869,10367.774600230157,1.0027423925519539,1.1361501308587034,0.8591548498619916,0.0004647081513684776,0.0005408898657129444,0.00040902002186740113,7.435330421895641e-07,1.0706875807529723e-06,1.6729493449265193e-06,-0.2286344079415819,1.0706875807529723e-06,1.2462102506026239e-06,9.423821303824922e-07,9.423821303824922e-07,1.2462102506026239e-06
cycle84_rank23_obj2,84.0,future8_positive,0,84.0,,0.75,0.0822584293782711,0.2368184541641701,0.2371180347513481,0.0002995805871779,5.546681904287963e-07,0.0026415896218976,14.486807369413214,-0.0002927114684342,0.0149102799367788,-6.74407223272492e-07,0.0023966446974235,2.492812667669275e-07,0.0072155643058919,20.076499280237417,0.4778668523039113,9_c2_x10_010723,1,1,0,8186,9095,9150.381473104,0.257364534667413,24.753681477229097,NMC_degradation_3_160623_Halfthedata/9_c2_x10_010723.hdf5,10.038895670324564,8.624965902417898,11.405692629516125,0.0996125503083019,91456.47103865072,"(9096, 1200, 1920)","(2, 9096)",ns_to_s,9096.0,909,True,9125.356164325029,7840.094005297869,10367.774600230157,1.0027423925519539,1.1361501308587034,0.8591548498619916,0.00158753336401799,0.0018477849066125852,0.0013972918903051399,2.540053382428784e-06,3.657676870697449e-06,5.715120110464764e-06,-0.18438130187916119,3.657676870697449e-06,4.257296424835397e-06,3.2193605152630423e-06,3.2193605152630423e-06,4.257296424835397e-06
cycle84_rank23_obj2,84.0,future8_positive,0,84.0,,0.8,0.0947736650705337,0.1914319952067106,0.1917315757938885,0.0002995805871779,3.7206875360304796e-07,0.0018093557875573,3.0680677816901607,-0.0005228870644685,0.0371603819011788,-1.2047317965356418e-06,0.0040443379269023,2.410030399887165e-07,0.0047762728887935,24.33227681638397,0.3860336904829328,9_c2_x10_010723,1,1,0,8186,9095,9150.381473104,0.257364534667413,24.753681477229097,NMC_degradation_3_160623_Halfthedata/9_c2_x10_010723.hdf5,10.038895670324564,8.624965902417898,11.405692629516125,0.0996125503083019,91456.47103865072,"(9096, 1200, 1920)","(2, 9096)",ns_to_s,9096.0,909,True,9125.356164325029,7840.094005297869,10367.774600230157,1.0027423925519539,1.1361501308587034,0.8591548498619916,0.0003362134832265032,0.00039133048399890905,0.0002959234647734386,5.379415731624052e-07,7.746358653538634e-07,1.2103685396154116e-06,-1.5552233641871271,7.746358653538634e-07,9.016254351334865e-07,6.818076628380025e-07,6.818076628380025e-07,9.016254351334865e-07
cycle84_rank23_obj2,84.0,future8_positive,0,84.0,,0.85,0.1128382433205842,0.1421509886159377,0.1448472139005392,0.0026962252846015,5.276543055617698e-07,0.0068153678795629,10.962249491382067,-0.0003409501468849,0.0108269373722866,-7.85549138422841e-07,-0.0002995805871779,1.3822188129069702e-07,0.0024773110003706,29.120852348124085,0.5398602313961622,9_c2_x10_010723,1,1,0,8186,9095,9150.381473104,0.257364534667413,24.753681477229097,NMC_degradation_3_160623_Halfthedata/9_c2_x10_010723.hdf5,10.038895670324564,8.624965902417898,11.405692629516125,0.0996125503083019,91456.47103865072,"(9096, 1200, 1920)","(2, 9096)",ns_to_s,9096.0,909,True,9125.356164325029,7840.094005297869,10367.774600230157,1.0027423925519539,1.1361501308587034,0.8591548498619916,0.0012012955213998387,0.0013982293431653281,0.0010573387167520708,1.9220728342397418e-06,2.7677848813052284e-06,4.324663877039419e-06,-0.283818711392192,2.7677848813052284e-06,3.221520406652916e-06,2.4361084033967714e-06,2.4361084033967714e-06,3.221520406652916e-06
cycle84_rank23_obj1,84.0,future8_positive,0,84.0,,0.55,0.0606615751981735,0.4426303175554224,0.4412822049131216,-0.0013481126423007,-4.000221169328368e-07,0.0019213374499751,-2.4995385638618477,-0.0004071650455614,0.1075132484153192,-9.38108264973672e-07,-0.0025464349910125,-3.7457386467023626e-08,0.0007703895938567,17.446045174123093,0.5139513988224459,9_c2_x10_010723,1,1,0,8186,9095,9150.381473104,0.257364534667413,24.70841394342318,NMC_degradation_3_160623_Halfthedata/9_c2_x10_010723.hdf5,10.038895670324564,8.624965902417898,11.405692629516125,0.0996125503083019,91456.47103865072,"(9096, 1200, 1920)","(2, 9096)",ns_to_s,9096.0,909,True,9125.356164325029,7840.094005297869,10367.774600230157,1.0027423925519539,1.1361501308587034,0.8591548498619916,-0.0002739113431685688,-0.00031881487162944836,-0.00024108727863415933,-4.3825814906971014e-07,-6.310917346603825e-07,-9.860808354068477e-07,1.4864847904853455,6.310917346603825e-07,-7.345494642342491e-07,-5.554650899731031e-07,5.554650899731031e-07,7.345494642342491e-07
cycle84_rank23_obj1,84.0,future8_positive,0,84.0,,0.6,0.0657773047685623,0.3931995206710605,0.3915518274415818,-0.0016476932294787,-3.287895135122725e-07,0.0014310404342159,1.745543046598982,-0.0002784120650038,0.0289617617176461,-6.414613977688259e-07,0.0004493708807669,-1.2902714685152864e-08,4.033107877621234e-05,18.363392960887104,0.3689618005528927,9_c2_x10_010723,1,1,0,8186,9095,9150.381473104,0.257364534667413,24.70841394342318,NMC_degradation_3_160623_Halfthedata/9_c2_x10_010723.hdf5,10.038895670324564,8.624965902417898,11.405692629516125,0.0996125503083019,91456.47103865072,"(9096, 1200, 1920)","(2, 9096)",ns_to_s,9096.0,909,True,9125.356164325029,7840.094005297869,10367.774600230157,1.0027423925519539,1.1361501308587034,0.8591548498619916,0.00019128492249136163,0.00022264312716396614,0.00016836236452905063,3.060558759861786e-07,4.407204614200972e-07,6.886257209689018e-07,-1.4554835863574334,4.407204614200972e-07,5.12969764985778e-07,3.8790688787493265e-07,3.8790688787493265e-07,5.12969764985778e-07
cycle84_rank23_obj1,84.0,future8_positive,0,84.0,,0.65,0.0710782285779714,0.3376273217495506,0.3395745955662073,0.0019472738166566,-3.727830286071576e-07,0.0021944381054912,-7.621171243281083,-0.0005080570778177,0.0316481211984281,-1.1705635072920715e-06,0.0043439185140802,1.6410452444783277e-07,0.0036755504885364,21.35427051694432,0.4297983945970781,9_c2_x10_010723,1,1,0,8186,9095,9150.381473104,0.257364534667413,24.70841394342318,NMC_degradation_3_160623_Halfthedata/9_c2_x10_010723.hdf5,10.038895670324564,8.624965902417898,11.405692629516125,0.0996125503083019,91456.47103865072,"(9096, 1200, 1920)","(2, 9096)",ns_to_s,9096.0,909,True,9125.356164325029,7840.094005297869,10367.774600230157,1.0027423925519539,1.1361501308587034,0.8591548498619916,-0.0008351642506925421,-0.0009720765131299635,-0.0007350826514989917,-1.3362628011080675e-06,-1.924218433595617e-06,-3.0065913024931516e-06,0.6083319267993618,1.924218433595617e-06,-2.239664286251436e-06,-1.6936304290536768e-06,1.6936304290536768e-06,2.239664286251436e-06
cycle84_rank23_obj1,84.0,future8_positive,0,84.0,,0.7,0.0769320726394653,0.2914919113241462,0.2929898142600359,0.0014979029358897,-3.0739962639400815e-07,0.0020403851370633,-3.0622513382808165,-0.0006423150927142,0.0220365903372141,-1.479893973613732e-06,0.0017974835230676,7.125139000612375e-08,0.000805393590999,24.3750023119656,0.2631296449914492,9_c2_x10_010723,1,1,0,8186,9095,9150.381473104,0.257364534667413,24.70841394342318,NMC_degradation_3_160623_Halfthedata/9_c2_x10_010723.hdf5,10.038895670324564,8.624965902417898,11.405692629516125,0.0996125503083019,91456.47103865072,"(9096, 1200, 1920)","(2, 9096)",ns_to_s,9096.0,909,True,9125.356164325029,7840.094005297869,10367.774600230157,1.0027423925519539,1.1361501308587034,0.8591548498619916,-0.00033557608964924395,-0.0003905885996024447,-0.0002953624530198445,-5.369217434387904e-07,-7.73167310551858e-07,-1.2080739227372782e-06,1.9140669211136705,7.73167310551858e-07,-8.999161334840327e-07,-6.805150917577217e-07,6.805150917577217e-07,8.999161334840327e-07
cycle84_rank23_obj1,84.0,future8_positive,0,84.0,,0.75,0.0834751054644584,0.2429598562013181,0.2444577591372079,0.0014979029358897,-1.6319118629295932e-07,0.0008611265748548,-3.2089151011822423,-4.361700224099135e-06,5.54413738473869e-07,-1.0049357316324409e-08,-0.0047932893948472,-1.0665956954033717e-07,0.0022846324749773,20.772405715717085,0.3490605931910119,9_c2_x10_010723,1,1,0,8186,9095,9150.381473104,0.257364534667413,24.70841394342318,NMC_degradation_3_160623_Halfthedata/9_c2_x10_010723.hdf5,10.038895670324564,8.624965902417898,11.405692629516125,0.0996125503083019,91456.47103865072,"(9096, 1200, 1920)","(2, 9096)",ns_to_s,9096.0,909,True,9125.356164325029,7840.094005297869,10367.774600230157,1.0027423925519539,1.1361501308587034,0.8591548498619916,-0.0003516482034670912,-0.00040929548791300823,-0.00030950857102072865,-5.626371255473459e-07,-8.101974607881781e-07,-1.2659335324815282e-06,0.012403590239036507,8.101974607881781e-07,-9.43016804151571e-07,-7.131077476317588e-07,7.131077476317588e-07,9.43016804151571e-07
cycle84_rank23_obj1,84.0,future8_positive,0,84.0,,0.8,0.0911100476980209,0.1920311563810665,0.1914319952067106,-0.0005991611743559,-4.7505583010193923e-07,0.0103324576470484,3.3330721022267653,-0.0007492614026344,0.0086576837066389,-1.7262982716697926e-06,0.0005991611743559,-3.179681896123285e-07,0.0232123183248835,30.15798288847505,0.356039648378789,9_c2_x10_010723,1,1,0,8186,9095,9150.381473104,0.257364534667413,24.70841394342318,NMC_degradation_3_160623_Halfthedata/9_c2_x10_010723.hdf5,10.038895670324564,8.624965902417898,11.405692629516125,0.0996125503083019,91456.47103865072,"(9096, 1200, 1920)","(2, 9096)",ns_to_s,9096.0,909,True,9125.356164325029,7840.094005297869,10367.774600230157,1.0027423925519539,1.1361501308587034,0.8591548498619916,0.0003652539191025977,0.00042513165020399924,0.00032148385075354293,5.844062705641563e-07,8.415450296123851e-07,1.3149141087693516e-06,-2.051343910218238,8.415450296123851e-07,9.795033220700144e-07,7.406987921361629e-07,7.406987921361629e-07,9.795033220700144e-07
cycle84_rank23_obj1,84.0,future8_positive,0,84.0,,0.85,0.1006245542317628,0.1440982624325943,0.1457459556620731,0.0016476932294787,-4.6944520687692986e-07,0.0183774559201856,-1.1115738238040649,-0.0015818506501665,0.0312346161662805,-3.644583897983814e-06,0.0011983223487118,-3.355454601415647e-07,0.025899051439694,32.44732132373967,0.7583751218964863,9_c2_x10_010723,1,1,0,8186,9095,9150.381473104,0.257364534667413,24.70841394342318,NMC_degradation_3_160623_Halfthedata/9_c2_x10_010723.hdf5,10.038895670324564,8.624965902417898,11.405692629516125,0.0996125503083019,91456.47103865072,"(9096, 1200, 1920)","(2, 9096)",ns_to_s,9096.0,909,True,9125.356164325029,7840.094005297869,10367.774600230157,1.0027423925519539,1.1361501308587034,0.8591548498619916,-0.00012181155494507586,-0.00014178067546804024,-0.00010721431229604362,-1.948984879121214e-07,-2.806538225934548e-07,-4.385215978022731e-07,12.986047595237032,2.806538225934548e-07,-3.2666267627836473e-07,-2.470217755300845e-07,2.470217755300845e-07,3.2666267627836473e-07
cycle104_rank6_obj3,104.0,future8_negative,0,104.0,,0.55,0.0490187780931592,0.4315458358298382,0.4213600958657879,-0.0101857399640503,6.669174911769085e-07,0.0014104399138462,3.852302735366038,-0.000685443749489,0.0488820877327587,-1.5792623988227896e-06,0.0013481126423007,-1.9671998679989957e-07,0.0138664478601219,17.605880313162853,0.2130399778567581,11_c2_x10_050723,0,1,0,8118,9019,9065.996495402,0.3719069574735253,26.27643821059555,NMC_degradation_3_160623_Halfthedata/11_c2_x10_050723.hdf5,10.038897380232813,8.766361452639103,11.287868365645409,0.0996125333414663,90678.66084960848,"(9020, 1200, 1920)","(2, 9020)",ns_to_s,9020.0,901,True,9045.046539589765,7898.491668827832,10170.369397446513,1.0023161799909528,1.1244131639269364,0.8732394724843578,0.0004259019252697796,0.0004877263782615011,0.0003787770713945986,6.814430804316474e-07,9.812780358215723e-07,1.5332469309712065e-06,-1.6093934044906617,9.812780358215723e-07,1.1237215755144986e-06,8.727023724931551e-07,8.727023724931551e-07,1.1237215755144986e-06
cycle104_rank6_obj3,104.0,future8_negative,0,104.0,,0.6,0.0538389630615711,0.3852606351108448,0.3726782504493708,-0.0125823846614739,6.362127234168475e-07,0.0013298418744817,0.8817140313942673,-0.000733987585446,0.0464334675420428,-1.6911073968676262e-06,-0.0011983223487118,-4.0091427898096135e-08,0.0001916028176706,20.99987044504004,0.0675347701954947,11_c2_x10_050723,0,1,0,8118,9019,9065.996495402,0.3719069574735253,26.27643821059555,NMC_degradation_3_160623_Halfthedata/11_c2_x10_050723.hdf5,10.038897380232813,8.766361452639103,11.287868365645409,0.0996125333414663,90678.66084960848,"(9020, 1200, 1920)","(2, 9020)",ns_to_s,9020.0,901,True,9045.046539589765,7898.491668827832,10170.369397446513,1.0023161799909528,1.1244131639269364,0.8732394724843578,9.74803200331855e-05,0.00011163068448549965,8.669439593960475e-05,1.559685120530968e-07,2.245946573564594e-07,3.509291521194678e-07,-7.529597617202578,2.245946573564594e-07,2.571970970545912e-07,1.9974388824484933e-07,1.9974388824484933e-07,2.571970970545912e-07
cycle104_rank6_obj3,104.0,future8_negative,0,104.0,,0.65,0.0593463279306888,0.335230677052127,0.3283403235470341,-0.0068903535050928,7.181543425726397e-07,0.0018616762912675,-9.34820502534194,-0.0009480803526762,0.0803342181919362,-2.184377132566073e-06,-0.0052426602756141,-1.961065014928013e-09,2.0219965246592866e-07,22.339197417106963,0.3239834912379157,11_c2_x10_050723,0,1,0,8118,9019,9065.996495402,0.3719069574735253,26.27643821059555,NMC_degradation_3_160623_Halfthedata/11_c2_x10_050723.hdf5,10.038897380232813,8.766361452639103,11.287868365645409,0.0996125333414663,90678.66084960848,"(9020, 1200, 1920)","(2, 9020)",ns_to_s,9020.0,901,True,9045.046539589765,7898.491668827832,10170.369397446513,1.0023161799909528,1.1244131639269364,0.8732394724843578,-0.0010335165202771776,-0.0011835430633212597,-0.0009191608151114949,-1.6536264324434843e-06,-2.381222062718617e-06,-3.7206594729978393e-06,0.9173344925555542,2.381222062718617e-06,-2.7268832178921824e-06,-2.1177465180168844e-06,2.1177465180168844e-06,2.7268832178921824e-06
cycle104_rank6_obj3,104.0,future8_negative,0,104.0,,0.7,0.0662355832755565,0.2860994607549431,0.2819053325344517,-0.0041941282204913,4.850077101239676e-07,0.001093771665901,-6.598986262803919,-0.0012866983710481,0.1778233797636167,-2.96455304689492e-06,-0.0016476932294787,-5.4270069057853225e-08,0.0001266901131441,23.250804213674623,0.3382233689900386,11_c2_x10_050723,0,1,0,8118,9019,9065.996495402,0.3719069574735253,26.27643821059555,NMC_degradation_3_160623_Halfthedata/11_c2_x10_050723.hdf5,10.038897380232813,8.766361452639103,11.287868365645409,0.0996125333414663,90678.66084960848,"(9020, 1200, 1920)","(2, 9020)",ns_to_s,9020.0,901,True,9045.046539589765,7898.491668827832,10170.369397446513,1.0023161799909528,1.1244131639269364,0.8732394724843578,-0.0007295690778284502,-0.0008354742322318908,-0.0006488443049532433,-1.1673105245255203e-06,-1.6809271553167492e-06,-2.6264486801824208e-06,1.7636415935801144,1.6809271553167492e-06,-1.9249326310622767e-06,-1.4949372786122727e-06,1.4949372786122727e-06,1.9249326310622767e-06
cycle104_rank6_obj3,104.0,future8_negative,0,104.0,,0.75,0.0747564323246479,0.237417615338526,0.2353205512282804,-0.0020970641102456,5.762178479228025e-07,0.0022031343336318,-0.7100703403768875,-0.0010195646174998,0.1377585473623872,-2.3490768787196005e-06,-0.0002995805871779,3.1097957187647836e-08,5.369845406821838e-05,24.42422142169854,0.3244244812967242,11_c2_x10_050723,0,1,0,8118,9019,9065.996495402,0.3719069574735253,26.27643821059555,NMC_degradation_3_160623_Halfthedata/11_c2_x10_050723.hdf5,10.038897380232813,8.766361452639103,11.287868365645409,0.0996125333414663,90678.66084960848,"(9020, 1200, 1920)","(2, 9020)",ns_to_s,9020.0,901,True,9045.046539589765,7898.491668827832,10170.369397446513,1.0023161799909528,1.1244131639269364,0.8732394724843578,-7.850377963993236e-05,-8.989948589542095e-05,-6.981755653390188e-05,-1.2560604742389177e-07,-1.8087270829040414e-07,-2.826136067037565e-07,12.987458975557487,1.8087270829040414e-07,-2.0712841550304987e-07,-1.6085965025410994e-07,1.6085965025410994e-07,2.0712841550304987e-07
cycle104_rank6_obj3,104.0,future8_negative,0,104.0,,0.8,0.0858449921011924,0.1905332534451767,0.1897843019772318,-0.0007489514679448,4.786446099394506e-07,0.0022294359560732,8.758583888053181,-0.0012616422447319,0.2720451576942279,-2.906823731862502e-06,-0.0014979029358897,9.203777576928572e-08,0.0006449642692557,27.41991539468118,0.2214967378271611,11_c2_x10_050723,0,1,0,8118,9019,9065.996495402,0.3719069574735253,26.27643821059555,NMC_degradation_3_160623_Halfthedata/11_c2_x10_050723.hdf5,10.038897380232813,8.766361452639103,11.287868365645409,0.0996125333414663,90678.66084960848,"(9020, 1200, 1920)","(2, 9020)",ns_to_s,9020.0,901,True,9045.046539589765,7898.491668827832,10170.369397446513,1.0023161799909528,1.1244131639269364,0.8732394724843578,0.0009683293335990313,0.001108893223578343,0.0008611864078655992,1.5493269337584501e-06,2.2310307846121683e-06,3.4859856009565124e-06,-1.3029061507852795,2.2310307846121683e-06,2.5548899871245025e-06,1.9841734837223404e-06,1.9841734837223404e-06,2.5548899871245025e-06
cycle104_rank6_obj3,104.0,future8_negative,0,104.0,,0.85,0.1045007672160863,0.1420011983223487,0.1426003594967046,0.0005991611743559,3.036352049819221e-07,0.0016824470791053,1.3648370740702376,-0.0013268197130991,0.2004963814818627,-3.0569926189804155e-06,0.0004493708807669,6.716356444515505e-08,0.0006204337163483,29.26051675668061,0.2489499099804881,11_c2_x10_050723,0,1,0,8118,9019,9065.996495402,0.3719069574735253,26.27643821059555,NMC_degradation_3_160623_Halfthedata/11_c2_x10_050723.hdf5,10.038897380232813,8.766361452639103,11.287868365645409,0.0996125333414663,90678.66084960848,"(9020, 1200, 1920)","(2, 9020)",ns_to_s,9020.0,901,True,9045.046539589765,7898.491668827832,10170.369397446513,1.0023161799909528,1.1244131639269364,0.8732394724843578,0.0001508933169217435,0.00017279717841024007,0.0001341973944833222,2.414293070747896e-07,3.47658202187697e-07,5.432159409182765e-07,-8.79309793280809,3.47658202187697e-07,3.981246990571931e-07,3.0919079688957434e-07,3.0919079688957434e-07,3.981246990571931e-07
cycle104_rank6_obj2,104.0,future8_negative,0,104.0,,0.55,0.0712941702455282,0.4400838825644098,0.4354403834631516,-0.0046434991012582,-3.241931372396297e-07,0.0010179567240848,5.1455771063156135,-0.0004799564027476,0.0340448991858979,-1.1058195519305446e-06,0.0004493708807669,8.217746484894773e-08,0.0007877615610766,17.718504172556234,0.4234289933001225,11_c2_x10_050723,0,1,0,8118,9019,9065.996495402,0.3719069574735253,26.016309967505705,NMC_degradation_3_160623_Halfthedata/11_c2_x10_050723.hdf5,10.038897380232813,8.766361452639103,11.287868365645409,0.0996125333414663,90678.66084960848,"(9020, 1200, 1920)","(2, 9020)",ns_to_s,9020.0,901,True,9045.046539589765,7898.491668827832,10170.369397446513,1.0023161799909528,1.1244131639269364,0.8732394724843578,0.000568883430703607,0.0006514632567915638,0.0005059380741477806,9.102134891257712e-07,1.3107074243411104e-06,2.047980350532985e-06,-0.8436814588781608,1.3107074243411104e-06,1.5009713436477632e-06,1.1656813228364867e-06,1.1656813228364867e-06,1.5009713436477632e-06
cycle104_rank6_obj2,104.0,future8_negative,0,104.0,,0.6,0.0759819909930229,0.3879568603954463,0.3891551827441581,0.0011983223487118,-3.468496074824264e-07,0.0011781292967206,6.346501169595967,-0.0002612766801722,0.0120610905204547,-6.019814711167955e-07,0.0016476932294787,-6.701526096006601e-08,0.0004071894867561,20.37687937260657,0.2741727695702547,11_c2_x10_050723,0,1,0,8118,9019,9065.996495402,0.3719069574735253,26.016309967505705,NMC_degradation_3_160623_Halfthedata/11_c2_x10_050723.hdf5,10.038897380232813,8.766361452639103,11.287868365645409,0.0996125333414663,90678.66084960848,"(9020, 1200, 1920)","(2, 9020)",ns_to_s,9020.0,901,True,9045.046539589765,7898.491668827832,10170.369397446513,1.0023161799909528,1.1244131639269364,0.8732394724843578,0.0007016548938490936,0.000803507990600668,0.0006240187471646203,1.1226478301585499e-06,1.6166128754283117e-06,2.525957617856737e-06,-0.37237206276567864,1.6166128754283117e-06,1.851282410343939e-06,1.4377391934672852e-06,1.4377391934672852e-06,1.851282410343939e-06
