Repository: sagarnidhish/nmc-degradation-iscat-analysis

# Apparent Diffusion Calibration Bounds

Maps balanced future-drop ROI front descriptors to source HDF5 camera timing and slide-derived pixel-size assumptions.

- Threshold rows: 504
- ROI with HDF5 timing: 72 / 72
- Median ROI elapsed / HDF5 elapsed ratio: 1.002
- q70 median apparent D at 96 nm/px: 4.322e-08 um2/s
- q70 positive-D fraction: 0.514

Guardrail: apparent optical-front proxies only; no HDF5 pixel-size attribute confirms calibrated material diffusion.

File: derived_local/apparent_diffusion_calibration_bounds/apparent_diffusion_calibration_joined.csv (part 6 of 14)
roi_id,cycleNo,cohort_role,is_event_roi,event_reference_cycle,degradation_mode_hypothesis,threshold_quantile,threshold_value,phase_fraction_first,phase_fraction_last,phase_fraction_delta,phase_fraction_slope_per_s,phase_fraction_slope_r2,radius2_delta_px2,radius2_slope_px2_per_s,radius2_slope_r2,apparent_diffusion_proxy_um2_per_s,interface_density_delta,interface_density_slope_per_s,interface_density_slope_r2,centroid_path_px,centroid_net_px,source_stem,future_any_drop_within_8cycles,future_any_drop_within_16cycles,any_abrupt_drop,first_frame_index,last_frame_index,timing_elapsed_s,transferred_masked_residual_signature,validation_score_recon,relative_path,sampled_timing_dt_median_s,sampled_timing_dt_min_s,sampled_timing_dt_max_s,sampled_timing_fps_median,sampled_timing_duration_s,movie_shape,camera_timing_shape,camera_timing_unit_inference,movie_n_frames,frame_span,frame_span_in_movie,h5_elapsed_median_s,h5_elapsed_min_s,h5_elapsed_max_s,roi_elapsed_to_h5_median_ratio,h5_dt_max_to_median_ratio,h5_dt_min_to_median_ratio,radius2_slope_h5_median_px2_per_s,radius2_slope_h5_min_dt_px2_per_s,radius2_slope_h5_max_dt_px2_per_s,apparent_D_h5median_px0p08_um2_per_s,apparent_D_h5median_px0p096_um2_per_s,apparent_D_h5median_px0p12_um2_per_s,apparent_D_reported_to_h5median_ratio,apparent_D_h5median_abs_um2_per_s,apparent_D_h5_fast_dt_px0p096_um2_per_s,apparent_D_h5_slow_dt_px0p096_um2_per_s,apparent_D_h5_timing_envelope_abs_min_um2_per_s,apparent_D_h5_timing_envelope_abs_max_um2_per_s
cycle131_rank5_obj1,131.0,future8_negative,0,131.0,,0.6,0.0755584955215454,0.3918514080287597,0.3945476333133613,0.0026962252846015,-1.5764771295338684e-06,0.027140485650745,2.4650999979101016,-0.0009689563801152,0.12373841440672,-2.2324754997855146e-06,0.0070401437986818,3.501037979583787e-07,0.0086216384307983,33.3517266766705,0.4646805423955039,15_c2_x5_HighCOV_120723,0,0,0,0,1237,12533.551364744,0.6026405442281145,24.73669107136929,NMC_degradation_3_160623_Halfthedata/15_c2_x5_HighCOV_120723.hdf5,10.03889363631606,8.766356565058231,138.06245963275433,0.0996125704910811,62342.86478609219,"(6193, 1200, 1920)","(2, 6193)",ns_to_s,6193.0,1237,True,12418.111428122966,10843.983070977032,170783.2625657171,1.0092960944415108,13.752756492339794,0.8732393112868156,0.0001985084456826064,0.00022732422042484788,1.4434084235634833e-05,3.1761351309217024e-07,4.573634588527252e-07,7.14630404457383e-07,-4.881184660850639,4.573634588527252e-07,5.237550038588495e-07,3.325613007890265e-08,3.325613007890265e-08,5.237550038588495e-07
cycle131_rank5_obj1,131.0,future8_negative,0,131.0,,0.65,0.0804487284272909,0.3421210305572199,0.3407729179149191,-0.0013481126423007,-1.2506086722451854e-06,0.0167282869241148,-1.141894112892487,-0.0011845517480065,0.172162551625565,-2.7292072274070206e-06,0.0010485320551228,1.525180321853731e-07,0.0014248306864169,39.37488250029328,0.6233316012784423,15_c2_x5_HighCOV_120723,0,0,0,0,1237,12533.551364744,0.6026405442281145,24.73669107136929,NMC_degradation_3_160623_Halfthedata/15_c2_x5_HighCOV_120723.hdf5,10.03889363631606,8.766356565058231,138.06245963275433,0.0996125704910811,62342.86478609219,"(6193, 1200, 1920)","(2, 6193)",ns_to_s,6193.0,1237,True,12418.111428122966,10843.983070977032,170783.2625657171,1.0092960944415108,13.752756492339794,0.8732393112868156,-9.195392709284843e-05,-0.00010530209291350393,-6.686217933406022e-06,-1.471262833485575e-07,-2.118618480219228e-07,-3.310341375342543e-07,12.88201369377563,2.118618480219228e-07,-2.426160220727131e-07,-1.5405046118567476e-08,1.5405046118567476e-08,2.426160220727131e-07
cycle131_rank5_obj1,131.0,future8_negative,0,131.0,,0.7,0.0857548668980598,0.2875973636908328,0.2934391851408028,0.00584182144997,-8.439095374030734e-07,0.0076447710282945,0.3942588693209927,-0.0010199731569788,0.1289806020489283,-2.3500181536791904e-06,0.005692031156381,9.698758250366345e-08,0.0005071370042725,45.202278112488514,0.678272160372094,15_c2_x5_HighCOV_120723,0,0,0,0,1237,12533.551364744,0.6026405442281145,24.73669107136929,NMC_degradation_3_160623_Halfthedata/15_c2_x5_HighCOV_120723.hdf5,10.03889363631606,8.766356565058231,138.06245963275433,0.0996125704910811,62342.86478609219,"(6193, 1200, 1920)","(2, 6193)",ns_to_s,6193.0,1237,True,12418.111428122966,10843.983070977032,170783.2625657171,1.0092960944415108,13.752756492339794,0.8732393112868156,3.174869798865914e-05,3.6357385172999016e-05,2.3085334206522875e-06,5.079791678185463e-08,7.314900016587067e-08,1.142953127591729e-07,-32.126456251628234,7.314900016587067e-08,8.376741543858974e-08,5.318861001182871e-09,5.318861001182871e-09,8.376741543858974e-08
cycle131_rank5_obj1,131.0,future8_negative,0,131.0,,0.75,0.0912770796567201,0.2380167765128819,0.2510485320551228,0.0130317555422408,-3.90266899761853e-07,0.0016136023809217,-5.048615856928109,-0.0006901048976047,0.042229511268629,-1.590001684081311e-06,0.0095865787896944,1.1283762658243797e-07,0.0005547934676325,45.01107156800451,0.6809498901771083,15_c2_x5_HighCOV_120723,0,0,0,0,1237,12533.551364744,0.6026405442281145,24.73669107136929,NMC_degradation_3_160623_Halfthedata/15_c2_x5_HighCOV_120723.hdf5,10.03889363631606,8.766356565058231,138.06245963275433,0.0996125704910811,62342.86478609219,"(6193, 1200, 1920)","(2, 6193)",ns_to_s,6193.0,1237,True,12418.111428122966,10843.983070977032,170783.2625657171,1.0092960944415108,13.752756492339794,0.8732393112868156,-0.0004065526296933238,-0.00046556840082499627,-2.956153771207767e-05,-6.504842075093181e-07,-9.366972588134181e-07,-1.4635894668959658e-06,1.6974552547484558,9.366972588134181e-07,-1.0726695955007913e-06,-6.810978288862696e-08,6.810978288862696e-08,1.0726695955007913e-06
cycle131_rank5_obj1,131.0,future8_negative,0,131.0,,0.8,0.0976326808333397,0.1875374475733972,0.2034152186938286,0.0158777711204314,3.8975964197826324e-08,1.642914403654494e-05,12.55039359704881,-7.324816309213104e-05,0.0002190572345082,-1.6876376776426993e-07,0.0112342720191731,1.6263954677411098e-07,0.0010206100338087,56.14710712100564,1.331673308544176,15_c2_x5_HighCOV_120723,0,0,0,0,1237,12533.551364744,0.6026405442281145,24.73669107136929,NMC_degradation_3_160623_Halfthedata/15_c2_x5_HighCOV_120723.hdf5,10.03889363631606,8.766356565058231,138.06245963275433,0.0996125704910811,62342.86478609219,"(6193, 1200, 1920)","(2, 6193)",ns_to_s,6193.0,1237,True,12418.111428122966,10843.983070977032,170783.2625657171,1.0092960944415108,13.752756492339794,0.8732393112868156,0.0010106523580249304,0.001157360124495107,7.348725752454483e-05,1.6170437728398885e-06,2.3285430328894397e-06,3.6383484888897493e-06,-0.0724761214976794,2.3285430328894397e-06,2.6665577268367264e-06,1.6931464133655128e-07,1.6931464133655128e-07,2.6665577268367264e-06
cycle131_rank5_obj1,131.0,future8_negative,0,131.0,,0.85,0.1059736594557761,0.1388556021569802,0.1497902935889754,0.0109346914319952,3.725302797835428e-07,0.0016813119898151,30.082985976267537,0.00072592654078,0.0105637370315696,1.6725347499571811e-06,0.0103355302576392,2.614833434076613e-07,0.0024158923174213,62.47982055758381,1.0342142439821291,15_c2_x5_HighCOV_120723,0,0,0,0,1237,12533.551364744,0.6026405442281145,24.73669107136929,NMC_degradation_3_160623_Halfthedata/15_c2_x5_HighCOV_120723.hdf5,10.03889363631606,8.766356565058231,138.06245963275433,0.0996125704910811,62342.86478609219,"(6193, 1200, 1920)","(2, 6193)",ns_to_s,6193.0,1237,True,12418.111428122966,10843.983070977032,170783.2625657171,1.0092960944415108,13.752756492339794,0.8732393112868156,0.002422508941910394,0.0027741638639018173,0.00017614715589996214,3.876014307056631e-06,5.5814606021615485e-06,8.721032190877419e-06,0.29965897265483765,5.5814606021615485e-06,6.391673542429787e-06,4.0584304719351275e-07,4.0584304719351275e-07,6.391673542429787e-06
cycle131_rank5_obj3,131.0,future8_negative,0,131.0,,0.55,0.0586004650220275,0.445326542840024,0.4417315757938885,-0.0035949670461354,-2.063207875151716e-06,0.1019200772550712,-4.866946636377065,-0.0026026532897884,0.1376526139333521,-5.996513179672558e-06,0.0106351108448172,1.664125317765347e-07,0.004950949511563,24.097688478920585,0.2931831108017525,15_c2_x5_HighCOV_120723,0,0,0,0,1237,12533.551364744,0.6026405442281145,24.27790867526057,NMC_degradation_3_160623_Halfthedata/15_c2_x5_HighCOV_120723.hdf5,10.03889363631606,8.766356565058231,138.06245963275433,0.0996125704910811,62342.86478609219,"(6193, 1200, 1920)","(2, 6193)",ns_to_s,6193.0,1237,True,12418.111428122966,10843.983070977032,170783.2625657171,1.0092960944415108,13.752756492339794,0.8732393112868156,-0.0003919232537529838,-0.00044881540339204517,-2.8497796348774357e-05,-6.270772060047741e-07,-9.029911766468748e-07,-1.4109237135107417e-06,6.640721786385256,9.029911766468748e-07,-1.0340706894152721e-06,-6.565892278757612e-08,6.565892278757612e-08,1.0340706894152721e-06
cycle131_rank5_obj3,131.0,future8_negative,0,131.0,,0.6,0.0630008623003959,0.3937986818454164,0.3909526662672258,-0.0028460155781905,-1.8861733234604968e-06,0.0818517930210633,-3.4379883090025487,-0.0029741981229512,0.1399904039084522,-6.852552475279604e-06,0.0065907729179149,-1.1973891311798665e-07,0.0022393964869193,24.176942583899308,0.3767376257945899,15_c2_x5_HighCOV_120723,0,0,0,0,1237,12533.551364744,0.6026405442281145,24.27790867526057,NMC_degradation_3_160623_Halfthedata/15_c2_x5_HighCOV_120723.hdf5,10.03889363631606,8.766356565058231,138.06245963275433,0.0996125704910811,62342.86478609219,"(6193, 1200, 1920)","(2, 6193)",ns_to_s,6193.0,1237,True,12418.111428122966,10843.983070977032,170783.2625657171,1.0092960944415108,13.752756492339794,0.8732393112868156,-0.00027685275083106666,-0.0003170410988748242,-2.013070986789245e-05,-4.429644013297067e-07,-6.378687379147776e-07,-9.9666990299184e-07,10.742888102152355,6.378687379147776e-07,-7.304626918075949e-07,-4.6381155535624206e-08,4.6381155535624206e-08,7.304626918075949e-07
cycle131_rank5_obj3,131.0,future8_negative,0,131.0,,0.65,0.0675142753869295,0.3487118034751348,0.341521869382864,-0.0071899340922708,-1.606407777322184e-06,0.0595458974286828,-3.678314342557428,-0.0033205805598264,0.1366920488241072,-7.650617609840089e-06,0.0010485320551228,-3.71652999004217e-07,0.0210234268394194,27.397950776377165,0.210431182702826,15_c2_x5_HighCOV_120723,0,0,0,0,1237,12533.551364744,0.6026405442281145,24.27790867526057,NMC_degradation_3_160623_Halfthedata/15_c2_x5_HighCOV_120723.hdf5,10.03889363631606,8.766356565058231,138.06245963275433,0.0996125704910811,62342.86478609219,"(6193, 1200, 1920)","(2, 6193)",ns_to_s,6193.0,1237,True,12418.111428122966,10843.983070977032,170783.2625657171,1.0092960944415108,13.752756492339794,0.8732393112868156,-0.00029620561579333615,-0.00033920325386730944,-2.153790885182334e-05,-4.739289852693379e-07,-6.824577387878466e-07,-1.06634021685601e-06,11.210390292340742,6.824577387878466e-07,-7.81524296910281e-07,-4.9623341994600976e-08,4.9623341994600976e-08,7.81524296910281e-07
cycle131_rank5_obj3,131.0,future8_negative,0,131.0,,0.7,0.0722815975546836,0.2935889754343918,0.2935889754343918,0.0,-1.189906067866168e-06,0.0318255536379085,7.071428571428555,-0.003564032707148,0.1256758625478864,-8.211531357269026e-06,-0.0008987417615338,-5.679807151701236e-07,0.0458827124092999,29.75654192342727,0.2293337551734863,15_c2_x5_HighCOV_120723,0,0,0,0,1237,12533.551364744,0.6026405442281145,24.27790867526057,NMC_degradation_3_160623_Halfthedata/15_c2_x5_HighCOV_120723.hdf5,10.03889363631606,8.766356565058231,138.06245963275433,0.0996125704910811,62342.86478609219,"(6193, 1200, 1920)","(2, 6193)",ns_to_s,6193.0,1237,True,12418.111428122966,10843.983070977032,170783.2625657171,1.0092960944415108,13.752756492339794,0.8732393112868156,0.0005694447672142867,0.0006521061979850017,4.140586416486499e-05,9.111116275428587e-07,1.3120007436617165e-06,2.050001161971432e-06,-6.258785596684288,1.3120007436617165e-06,1.502452680157444e-06,9.539911103584895e-08,9.539911103584895e-08,1.502452680157444e-06
cycle131_rank5_obj3,131.0,future8_negative,0,131.0,,0.75,0.0775618012994527,0.2416117435590173,0.2459556620730976,0.0043439185140802,-7.15002265377543e-07,0.0112439316482617,11.037194747608623,-0.0035924648241389,0.1090902395742263,-8.277038954816088e-06,0.0026962252846015,-3.8886740703010956e-07,0.0207543366488311,27.71771321891239,0.4707864132627187,15_c2_x5_HighCOV_120723,0,0,0,0,1237,12533.551364744,0.6026405442281145,24.27790867526057,NMC_degradation_3_160623_Halfthedata/15_c2_x5_HighCOV_120723.hdf5,10.03889363631606,8.766356565058231,138.06245963275433,0.0996125704910811,62342.86478609219,"(6193, 1200, 1920)","(2, 6193)",ns_to_s,6193.0,1237,True,12418.111428122966,10843.983070977032,170783.2625657171,1.0092960944415108,13.752756492339794,0.8732393112868156,0.0008887981728536421,0.0010178174085450856,6.462691121948516e-05,1.4220770765658275e-06,2.0477909902547916e-06,3.1996734222731114e-06,-4.041935429057746,2.0477909902547916e-06,2.3450513092878774e-06,1.489004034496938e-07,1.489004034496938e-07,2.3450513092878774e-06
cycle131_rank5_obj3,131.0,future8_negative,0,131.0,,0.8,0.0837081551551818,0.1917315757938885,0.200718993409227,0.0089874176153385,-2.2826349993506026e-07,0.0011125749176422,15.69517257462678,-0.0030559416583942,0.0625070080011924,-7.040889580940401e-06,0.0043439185140802,-1.8986240899339085e-07,0.0042052276991091,34.996481800963046,0.1548284374699949,15_c2_x5_HighCOV_120723,0,0,0,0,1237,12533.551364744,0.6026405442281145,24.27790867526057,NMC_degradation_3_160623_Halfthedata/15_c2_x5_HighCOV_120723.hdf5,10.03889363631606,8.766356565058231,138.06245963275433,0.0996125704910811,62342.86478609219,"(6193, 1200, 1920)","(2, 6193)",ns_to_s,6193.0,1237,True,12418.111428122966,10843.983070977032,170783.2625657171,1.0092960944415108,13.752756492339794,0.8732393112868156,0.0012638936818590901,0.0014473623272830008,9.190111688250073e-05,2.022229890974544e-06,2.912011043003344e-06,4.5500172546927245e-06,-2.417878736365876,2.912011043003344e-06,3.334722802060034e-06,2.117401732972817e-07,2.117401732972817e-07,3.334722802060034e-06
cycle131_rank5_obj3,131.0,future8_negative,0,131.0,,0.85,0.0915562652051448,0.1427501497902936,0.1503894547633313,0.0076393049730377,2.223268285438397e-07,0.0011516844183973,32.255343787494326,-0.001751827990436,0.0175758350225626,-4.036211689964688e-06,0.0071899340922708,-3.54750634330598e-08,0.000149100236484,37.23642074415372,0.3356752891518197,15_c2_x5_HighCOV_120723,0,0,0,0,1237,12533.551364744,0.6026405442281145,24.27790867526057,NMC_degradation_3_160623_Halfthedata/15_c2_x5_HighCOV_120723.hdf5,10.03889363631606,8.766356565058231,138.06245963275433,0.0996125704910811,62342.86478609219,"(6193, 1200, 1920)","(2, 6193)",ns_to_s,6193.0,1237,True,12418.111428122966,10843.983070977032,170783.2625657171,1.0092960944415108,13.752756492339794,0.8732393112868156,0.0025974435786142577,0.002974492266944138,0.00018886712493317387,4.1559097257828125e-06,5.9845100051272496e-06,9.350796883011327e-06,-0.674443135111588,5.9845100051272496e-06,6.853230183039294e-06,4.351498558460326e-07,4.351498558460326e-07,6.853230183039294e-06
cycle131_rank5_obj2,131.0,future8_negative,0,131.0,,0.55,0.0464234087616205,0.4315458358298382,0.4520671060515278,0.0205212702216895,1.946276341097756e-06,0.0141980921731754,6.783090189627046,0.0008207393825842,0.0916328357404829,1.890983537474e-06,0.0046434991012582,-2.1485796115355002e-07,0.0041244545979747,20.164684133457225,0.6296632365781624,15_c2_x5_HighCOV_120723,0,0,0,0,1237,12533.551364744,0.6026405442281145,23.84833496208426,NMC_degradation_3_160623_Halfthedata/15_c2_x5_HighCOV_120723.hdf5,10.03889363631606,8.766356565058231,138.06245963275433,0.0996125704910811,62342.86478609219,"(6193, 1200, 1920)","(2, 6193)",ns_to_s,6193.0,1237,True,12418.111428122966,10843.983070977032,170783.2625657171,1.0092960944415108,13.752756492339794,0.8732393112868156,0.0005462255858218153,0.0006255164864450399,3.971753489026435e-05,8.739609373149046e-07,1.2585037497334626e-06,1.9664121089585353e-06,1.5025648814113504,1.2585037497334626e-06,1.4411899847693718e-06,9.150920038716906e-08,9.150920038716906e-08,1.4411899847693718e-06
cycle131_rank5_obj2,131.0,future8_negative,0,131.0,,0.6,0.0515307292342186,0.3791192330736968,0.4038346315158778,0.0247153984421809,1.8199967532318917e-06,0.0116760443083403,6.2380789779434735,0.0007376343725972,0.0775698633529198,1.6995095944640623e-06,0.0070401437986818,1.5965061080495817e-07,0.0038076801906036,19.802852732725167,0.6109856810355898,15_c2_x5_HighCOV_120723,0,0,0,0,1237,12533.551364744,0.6026405442281145,23.84833496208426,NMC_degradation_3_160623_Halfthedata/15_c2_x5_HighCOV_120723.hdf5,10.03889363631606,8.766356565058231,138.06245963275433,0.0996125704910811,62342.86478609219,"(6193, 1200, 1920)","(2, 6193)",ns_to_s,6193.0,1237,True,12418.111428122966,10843.983070977032,170783.2625657171,1.0092960944415108,13.752756492339794,0.8732393112868156,0.0005023371721255668,0.000575257166772894,3.652629001359587e-05,8.037394754009069e-07,1.1573848445773059e-06,1.8084138196520404e-06,1.4684049151211656,1.1573848445773059e-06,1.3253925122447478e-06,8.415657219132489e-08,8.415657219132489e-08,1.3253925122447478e-06
cycle131_rank5_obj2,131.0,future8_negative,0,131.0,,0.65,0.0569866821169853,0.3308867585380467,0.3500599161174356,0.0191731575793888,1.7258602813693429e-06,0.0100969199294904,6.529067205327465,0.000766694729194,0.0718308219921745,1.7664646560630248e-06,0.0109346914319952,2.536209852043401e-07,0.0213782389519879,19.84769483453199,0.5402773757366915,15_c2_x5_HighCOV_120723,0,0,0,0,1237,12533.551364744,0.6026405442281145,23.84833496208426,NMC_degradation_3_160623_Halfthedata/15_c2_x5_HighCOV_120723.hdf5,10.03889363631606,8.766356565058231,138.06245963275433,0.0996125704910811,62342.86478609219,"(6193, 1200, 1920)","(2, 6193)",ns_to_s,6193.0,1237,True,12418.111428122966,10843.983070977032,170783.2625657171,1.0092960944415108,13.752756492339794,0.8732393112868156,0.0005257697390716966,0.0006020912392238918,3.8230135127059605e-05,8.412315825147146e-07,1.211373478821189e-06,1.8927710606581075e-06,1.4582328959207576,1.211373478821189e-06,1.3872182151718468e-06,8.808223133274534e-08,8.808223133274534e-08,1.3872182151718468e-06
cycle131_rank5_obj2,131.0,future8_negative,0,131.0,,0.7,0.0635570093989372,0.2829538645895746,0.2980826842420611,0.0151288196524865,1.3236074805940616e-06,0.0061427977961181,4.589410791384125,0.0009808414568118,0.077601081501845,2.259858716494553e-06,0.0085380467345715,3.5985315745441654e-08,0.0003292184137152,23.3087364064196,0.5957948073514144,15_c2_x5_HighCOV_120723,0,0,0,0,1237,12533.551364744,0.6026405442281145,23.84833496208426,NMC_degradation_3_160623_Halfthedata/15_c2_x5_HighCOV_120723.hdf5,10.03889363631606,8.766356565058231,138.06245963275433,0.0996125704910811,62342.86478609219,"(6193, 1200, 1920)","(2, 6193)",ns_to_s,6193.0,1237,True,12418.111428122966,10843.983070977032,170783.2625657171,1.0092960944415108,13.752756492339794,0.8732393112868156,0.0003695739741061277,0.00042322186980052375,2.687271997522666e-05,5.913183585698043e-07,8.514984363405182e-07,1.3304663067820596e-06,2.653978703950109,8.514984363405182e-07,9.751031880204068e-07,6.191474682292222e-08,6.191474682292222e-08,9.751031880204068e-07
cycle131_rank5_obj2,131.0,future8_negative,0,131.0,,0.75,0.0712868683040142,0.2369682444577591,0.2473037747153984,0.0103355302576393,1.0618282493597614e-06,0.0045065093534786,9.861452393331774,0.0010692544606962,0.0532314397046287,2.4635622774441585e-06,0.0068903535050928,4.202583063909984e-09,1.982804309852426e-06,28.40169778864349,0.7605248081221884,15_c2_x5_HighCOV_120723,0,0,0,0,1237,12533.551364744,0.6026405442281145,23.84833496208426,NMC_degradation_3_160623_Halfthedata/15_c2_x5_HighCOV_120723.hdf5,10.03889363631606,8.766356565058231,138.06245963275433,0.0996125704910811,62342.86478609219,"(6193, 1200, 1920)","(2, 6193)",ns_to_s,6193.0,1237,True,12418.111428122966,10843.983070977032,170783.2625657171,1.0092960944415108,13.752756492339794,0.8732393112868156,0.0007941185300527104,0.0009093939310662597,5.7742499148809176e-05,1.2705896480843366e-06,1.8296490932414448e-06,2.8588267081897574e-06,1.346467082974725,1.8296490932414448e-06,2.0952436171766623e-06,1.3303871803885635e-07,1.3303871803885635e-07,2.0952436171766623e-06
cycle131_rank5_obj2,131.0,future8_negative,0,131.0,,0.8,0.0813021436333656,0.1903834631515877,0.1981725584182145,0.0077890952666267,7.07171360433259e-07,0.0026441997700993,5.999420766645699,0.0001158802724775,0.0004937989252757,2.669881477882153e-07,0.0064409826243259,-9.290283135035157e-08,0.0008016112874135,32.90436368027047,0.1576733261663327,15_c2_x5_HighCOV_120723,0,0,0,0,1237,12533.551364744,0.6026405442281145,23.84833496208426,NMC_degradation_3_160623_Halfthedata/15_c2_x5_HighCOV_120723.hdf5,10.03889363631606,8.766356565058231,138.06245963275433,0.0996125704910811,62342.86478609219,"(6193, 1200, 1920)","(2, 6193)",ns_to_s,6193.0,1237,True,12418.111428122966,10843.983070977032,170783.2625657171,1.0092960944415108,13.752756492339794,0.8732393112868156,0.000483118612791553,0.0005532488134090342,3.5128856753964004e-05,7.729897804664848e-07,1.1131052838717381e-06,1.7392270060495907e-06,0.23985884503175176,1.1131052838717381e-06,1.274685266094415e-06,8.093688596113306e-08,8.093688596113306e-08,1.274685266094415e-06
cycle131_rank5_obj2,131.0,future8_negative,0,131.0,,0.85,0.0957767367362975,0.1415518274415818,0.1484421809466746,0.0068903535050928,3.953753630823464e-07,0.0013459654736766,23.89979871755861,-0.0008194365048574,0.015861424803133,-1.8879817071915372e-06,0.0041941282204913,-1.6728641494703959e-07,0.002166110870083,37.7594065251624,0.3508029244195707,15_c2_x5_HighCOV_120723,0,0,0,0,1237,12533.551364744,0.6026405442281145,23.84833496208426,NMC_degradation_3_160623_Halfthedata/15_c2_x5_HighCOV_120723.hdf5,10.03889363631606,8.766356565058231,138.06245963275433,0.0996125704910811,62342.86478609219,"(6193, 1200, 1920)","(2, 6193)",ns_to_s,6193.0,1237,True,12418.111428122966,10843.983070977032,170783.2625657171,1.0092960944415108,13.752756492339794,0.8732393112868156,0.0019245920650569597,0.002203968648892889,0.00013994227747207962,3.0793473040911356e-06,4.4342601178912355e-06,6.928531434205055e-06,-0.42577152828133796,4.4342601178912355e-06,5.077943767049216e-06,3.2242700729567147e-07,3.2242700729567147e-07,5.077943767049216e-06
cycle139_rank11_obj1,139.0,future8_negative,0,139.0,,0.55,0.07672317661345,0.4298981426003595,0.4110245656081486,-0.0188735769922109,-9.939925536073674e-06,0.4236244257873014,30.60463627959882,0.0012325650011669,0.1860405568009473,2.8398297626887344e-06,0.005991611743559,-3.929790787296337e-07,0.0056774464060929,46.32101416537489,0.0820389260912733,16_c2_x10_HighHighCOV_130723,0,0,0,3673,4897,12303.98316874,0.2177667218010263,25.11639127342968,NMC_degradation_3_160623_Halfthedata/16_c2_x10_HighHighCOV_130723.hdf5,10.038894532248378,8.719227008521557,137.8975005298853,0.0996125616010464,123203.30282840878,"(12245, 1200, 1920)","(2, 12245)",ns_to_s,12245.0,1224,True,12287.606907472014,10672.333858430386,168786.5406485796,1.0013327461881962,13.736323266163534,0.8685445374998616,0.0024906913534960447,0.0028676610651027687,0.00018132154472742535,3.985106165593671e-06,5.738552878454887e-06,8.966488872585761e-06,0.49486862329886944,5.738552878454887e-06,6.6070910939967795e-06,4.17764839051988e-07,4.17764839051988e-07,6.6070910939967795e-06
cycle139_rank11_obj1,139.0,future8_negative,0,139.0,,0.6,0.0807700380682945,0.3797183942480527,0.3669862192929898,-0.0127321749550629,-9.319107600943965e-06,0.3845511208236122,40.6851797286962,0.0015262675913806,0.1969451782401823,3.516520530541035e-06,0.0071899340922708,-8.343032525299198e-07,0.0230790670902271,50.13873527454231,0.1196679954707438,16_c2_x10_HighHighCOV_130723,0,0,0,3673,4897,12303.98316874,0.2177667218010263,25.11639127342968,NMC_degradation_3_160623_Halfthedata/16_c2_x10_HighHighCOV_130723.hdf5,10.038894532248378,8.719227008521557,137.8975005298853,0.0996125616010464,123203.30282840878,"(12245, 1200, 1920)","(2, 12245)",ns_to_s,12245.0,1224,True,12287.606907472014,10672.333858430386,168786.5406485796,1.0013327461881962,13.736323266163534,0.8685445374998616,0.003311074323508494,0.0038122101752427655,0.00024104516611549252,5.297718917613591e-06,7.62871524136357e-06,1.1919867564630578e-05,0.46095842081955674,7.62871524136357e-06,8.783332243759332e-06,5.553680627300947e-07,5.553680627300947e-07,8.783332243759332e-06
cycle139_rank11_obj1,139.0,future8_negative,0,139.0,,0.65,0.0850568573921918,0.3262432594367885,0.3213001797483523,-0.0049430796884362,-8.525513723517565e-06,0.3428901529132583,38.74385816203983,0.0013956179061917,0.1057178986054557,3.215503655865696e-06,0.0094367884961054,-1.2186666006425827e-06,0.0410920964516448,53.02895433242106,0.872516942452304,16_c2_x10_HighHighCOV_130723,0,0,0,3673,4897,12303.98316874,0.2177667218010263,25.11639127342968,NMC_degradation_3_160623_Halfthedata/16_c2_x10_HighHighCOV_130723.hdf5,10.038894532248378,8.719227008521557,137.8975005298853,0.0996125616010464,123203.30282840878,"(12245, 1200, 1920)","(2, 12245)",ns_to_s,12245.0,1224,True,12287.606907472014,10672.333858430386,168786.5406485796,1.0013327461881962,13.736323266163534,0.8685445374998616,0.003153084115872875,0.003630307922894947,0.0002295435288451471,5.0449345853966005e-06,7.264705802971104e-06,1.135110281714235e-05,0.4426199412714863,7.264705802971104e-06,8.364229454349958e-06,5.28868290459219e-07,5.28868290459219e-07,8.364229454349958e-06
cycle139_rank11_obj1,139.0,future8_negative,0,139.0,,0.7,0.0895863026380539,0.2790593169562612,0.2747153984421809,-0.0043439185140802,-7.587457227677348e-06,0.2970493617889954,37.917487477837085,0.0013044326568646,0.0523081982478367,3.0054128414161426e-06,0.0085380467345715,-1.4665159522307537e-06,0.050720823348737,62.37449061272315,0.8847483664869995,16_c2_x10_HighHighCOV_130723,0,0,0,3673,4897,12303.98316874,0.2177667218010263,25.11639127342968,NMC_degradation_3_160623_Halfthedata/16_c2_x10_HighHighCOV_130723.hdf5,10.038894532248378,8.719227008521557,137.8975005298853,0.0996125616010464,123203.30282840878,"(12245, 1200, 1920)","(2, 12245)",ns_to_s,12245.0,1224,True,12287.606907472014,10672.333858430386,168786.5406485796,1.0013327461881962,13.736323266163534,0.8685445374998616,0.0030858317460318255,0.003552876810341251,0.00022464757753867844,4.9373307936509215e-06,7.1097563428573264e-06,1.1108994285714572e-05,0.42271671439703695,7.1097563428573264e-06,8.185828171026242e-06,5.175880186491151e-07,5.175880186491151e-07,8.185828171026242e-06
cycle139_rank11_obj1,139.0,future8_negative,0,139.0,,0.75,0.094671731814742,0.2324745356500898,0.2303774715398442,-0.0020970641102456,-6.430966410879846e-06,0.2433059466210744,30.4864481251592,0.0012994640887715,0.0259316378246207,2.993965260529582e-06,0.0137807070101857,-1.4278757023543629e-06,0.0412690614595876,69.63242686312823,0.7990611321543017,16_c2_x10_HighHighCOV_130723,0,0,0,3673,4897,12303.98316874,0.2177667218010263,25.11639127342968,NMC_degradation_3_160623_Halfthedata/16_c2_x10_HighHighCOV_130723.hdf5,10.038894532248378,8.719227008521557,137.8975005298853,0.0996125616010464,123203.30282840878,"(12245, 1200, 1920)","(2, 12245)",ns_to_s,12245.0,1224,True,12287.606907472014,10672.333858430386,168786.5406485796,1.0013327461881962,13.736323266163534,0.8685445374998616,0.002481072869170366,0.0028565868093675755,0.00018062132210312442,3.969716590672585e-06,5.7163918905685235e-06,8.931862329013317e-06,0.5237508760498605,5.7163918905685235e-06,6.581576008782894e-06,4.161515261255987e-07,4.161515261255987e-07,6.581576008782894e-06
cycle139_rank11_obj1,139.0,future8_negative,0,139.0,,0.8,0.1006906256079673,0.1863391252246854,0.1794487717195925,-0.0068903535050928,-5.138147044334564e-06,0.1878569248553426,40.86619177729233,0.0019389040572396,0.0287777757812637,4.46723494788021e-06,0.0068903535050928,-1.3626382541009066e-06,0.0332711444177882,73.34636935983889,1.6116636746716997,16_c2_x10_HighHighCOV_130723,0,0,0,3673,4897,12303.98316874,0.2177667218010263,25.11639127342968,NMC_degradation_3_160623_Halfthedata/16_c2_x10_HighHighCOV_130723.hdf5,10.038894532248378,8.719227008521557,137.8975005298853,0.0996125616010464,123203.30282840878,"(12245, 1200, 1920)","(2, 12245)",ns_to_s,12245.0,1224,True,12287.606907472014,10672.333858430386,168786.5406485796,1.0013327461881962,13.736323266163534,0.8685445374998616,0.0033258055929866913,0.0038291710435024427,0.00024211759788582546,5.3212889487787065e-06,7.662656086241337e-06,1.1972900134752088e-05,0.5829877913875507,7.662656086241337e-06,8.822410084229628e-06,5.578389455289419e-07,5.578389455289419e-07,8.822410084229628e-06
cycle139_rank11_obj1,139.0,future8_negative,0,139.0,,0.85,0.1086097162216901,0.1369083283403235,0.1352606351108448,-0.0016476932294787,-3.62747970181492e-06,0.1324540438396977,46.12921431358154,0.0027581055305944,0.0289649660442694,6.354675142489628e-06,0.0077890952666267,-1.0045446097359357e-06,0.0196302739882043,76.31742642487927,2.0465720852878597,16_c2_x10_HighHighCOV_130723,0,0,0,3673,4897,12303.98316874,0.2177667218010263,25.11639127342968,NMC_degradation_3_160623_Halfthedata/16_c2_x10_HighHighCOV_130723.hdf5,10.038894532248378,8.719227008521557,137.8975005298853,0.0996125616010464,123203.30282840878,"(12245, 1200, 1920)","(2, 12245)",ns_to_s,12245.0,1224,True,12287.606907472014,10672.333858430386,168786.5406485796,1.0013327461881962,13.736323266163534,0.8685445374998616,0.003754125165375421,0.004322317398002195,0.00027329912762193777,6.006600264600674e-06,8.64950438102497e-06,1.3514850595351515e-05,0.7346866204762356,8.64950438102497e-06,9.958619284997056e-06,6.296811900409447e-07,6.296811900409447e-07,9.958619284997056e-06
cycle139_rank11_obj3,139.0,future8_negative,0,139.0,,0.55,0.0513484120368957,0.4219592570401438,0.3942480527261833,-0.0277112043139604,-1.2507418109875892e-05,0.3930196365826006,25.21614292511913,0.0039003684362263,0.5329850337014117,8.986448877065399e-06,0.0023966446974236,-2.6476619941879864e-07,0.0045122540744982,33.62912392558819,0.6667770924802553,16_c2_x10_HighHighCOV_130723,0,0,0,3673,4897,12303.98316874,0.2177667218010263,24.49537938711706,NMC_degradation_3_160623_Halfthedata/16_c2_x10_HighHighCOV_130723.hdf5,10.038894532248378,8.719227008521557,137.8975005298853,0.0996125616010464,123203.30282840878,"(12245, 1200, 1920)","(2, 12245)",ns_to_s,12245.0,1224,True,12287.606907472014,10672.333858430386,168786.5406485796,1.0013327461881962,13.736323266163534,0.8685445374998616,0.0020521606131284485,0.00236275806769296,0.0001493966451840503,3.2834569810055177e-06,4.728178052647946e-06,7.387778207262414e-06,1.9006155810973895,4.728178052647946e-06,5.44379458796458e-06,3.442098705040519e-07,3.442098705040519e-07,5.44379458796458e-06
cycle139_rank11_obj3,139.0,future8_negative,0,139.0,,0.6,0.0556278124451637,0.3716297183942481,0.3517076093469143,-0.0199221090473337,-1.1704479478421595e-05,0.3628754572437301,29.58661706310386,0.0043215280075992,0.5969990416468706,9.956800529508569e-06,0.0029958058717795,-8.026148257625213e-07,0.0350363810376967,31.629434000708656,0.4643004219507927,16_c2_x10_HighHighCOV_130723,0,0,0,3673,4897,12303.98316874,0.2177667218010263,24.49537938711706,NMC_degradation_3_160623_Halfthedata/16_c2_x10_HighHighCOV_130723.hdf5,10.038894532248378,8.719227008521557,137.8975005298853,0.0996125616010464,123203.30282840878,"(12245, 1200, 1920)","(2, 12245)",ns_to_s,12245.0,1224,True,12287.606907472014,10672.333858430386,168786.5406485796,1.0013327461881962,13.736323266163534,0.8685445374998616,0.0024078420872263116,0.0027722724434573916,0.0001752901442817315,3.8525473395620985e-06,5.5476681689694216e-06,8.668231514014721e-06,1.7947721864839334,5.5476681689694216e-06,6.38731570972583e-06,4.0386849242510944e-07,4.0386849242510944e-07,6.38731570972583e-06
cycle139_rank11_obj3,139.0,future8_negative,0,139.0,,0.65,0.0603851396590471,0.3217495506291192,0.304673457159976,-0.0170760934691432,-1.081296128743404e-05,0.3338043678280038,30.596106414418728,0.0048868120940677,0.6407236329971461,1.125921506473208e-05,0.0037447573397243,-1.498601068650575e-06,0.1014223378754671,30.90964061310055,0.2042741087998507,16_c2_x10_HighHighCOV_130723,0,0,0,3673,4897,12303.98316874,0.2177667218010263,24.49537938711706,NMC_degradation_3_160623_Halfthedata/16_c2_x10_HighHighCOV_130723.hdf5,10.038894532248378,8.719227008521557,137.8975005298853,0.0996125616010464,123203.30282840878,"(12245, 1200, 1920)","(2, 12245)",ns_to_s,12245.0,1224,True,12287.606907472014,10672.333858430386,168786.5406485796,1.0013327461881962,13.736323266163534,0.8685445374998616,0.002489997169083708,0.0028668618148831597,0.00018127100832122069,3.9839954705339325e-06,5.736953477568863e-06,8.963989808701348e-06,1.9625773694618445,5.736953477568863e-06,6.6052496214908e-06,4.176484031720925e-07,4.176484031720925e-07,6.6052496214908e-06
cycle139_rank11_obj3,139.0,future8_negative,0,139.0,,0.7,0.0657743573188781,0.2736668663870581,0.2610844817255842,-0.0125823846614739,-9.531308523896148e-06,0.2970452312910383,43.94942001173831,0.0050789764864926,0.5815426104088335,1.170196182487912e-05,0.0005991611743559,-2.0719916616414584e-06,0.1671780895572991,30.871530032757796,0.3977033755840859,16_c2_x10_HighHighCOV_130723,0,0,0,3673,4897,12303.98316874,0.2177667218010263,24.49537938711706,NMC_degradation_3_160623_Halfthedata/16_c2_x10_HighHighCOV_130723.hdf5,10.038894532248378,8.719227008521557,137.8975005298853,0.0996125616010464,123203.30282840878,"(12245, 1200, 1920)","(2, 12245)",ns_to_s,12245.0,1224,True,12287.606907472014,10672.333858430386,168786.5406485796,1.0013327461881962,13.736323266163534,0.8685445374998616,0.003576727376020871,0.0041180701985837325,0.00026038462452549925,5.722763801633394e-06,8.240779874352087e-06,1.2876218553675136e-05,1.4200066017173114,8.240779874352087e-06,9.48803373753692e-06,5.999261749067503e-07,5.999261749067503e-07,9.48803373753692e-06
cycle139_rank11_obj3,139.0,future8_negative,0,139.0,,0.75,0.0719853192567825,0.2270820850808867,0.2201917315757939,-0.0068903535050928,-7.883749120201215e-06,0.2437630593645253,45.18678405399078,0.0038340341529867,0.3750064981114493,8.83361468848138e-06,0.0032953864589574,-2.3161737465158352e-06,0.1798360995125559,32.32052017232294,0.1624753741009106,16_c2_x10_HighHighCOV_130723,0,0,0,3673,4897,12303.98316874,0.2177667218010263,24.49537938711706,NMC_degradation_3_160623_Halfthedata/16_c2_x10_HighHighCOV_130723.hdf5,10.038894532248378,8.719227008521557,137.8975005298853,0.0996125616010464,123203.30282840878,"(12245, 1200, 1920)","(2, 12245)",ns_to_s,12245.0,1224,True,12287.606907472014,10672.333858430386,168786.5406485796,1.0013327461881962,13.736323266163534,0.8685445374998616,0.003677427540956977,0.0042340114780326545,0.0002677155647621897,5.883884065531164e-06,8.472793054364876e-06,1.3238739147445118e-05,1.0425859137360403,8.472793054364876e-06,9.755162445387236e-06,6.168166612120851e-07,6.168166612120851e-07,9.755162445387236e-06
cycle139_rank11_obj3,139.0,future8_negative,0,139.0,,0.8,0.0802322253584861,0.1831935290593169,0.1800479328939484,-0.0031455961653684,-5.798339547970654e-06,0.1783709097084831,44.86073769120139,0.0020113480599147,0.1180260836986524,4.634145930043523e-06,0.0028460155781905,-1.9205009932892217e-06,0.1241487051052437,32.029868173180965,0.3598422986425972,16_c2_x10_HighHighCOV_130723,0,0,0,3673,4897,12303.98316874,0.2177667218010263,24.49537938711706,NMC_degradation_3_160623_Halfthedata/16_c2_x10_HighHighCOV_130723.hdf5,10.038894532248378,8.719227008521557,137.8975005298853,0.0996125616010464,123203.30282840878,"(12245, 1200, 1920)","(2, 12245)",ns_to_s,12245.0,1224,True,12287.606907472014,10672.333858430386,168786.5406485796,1.0013327461881962,13.736323266163534,0.8685445374998616,0.003650892971187243,0.004203460863039306,0.00026578385645454553,5.841428753899589e-06,8.411657405615408e-06,1.3143214696274074e-05,0.5509194807375162,8.411657405615408e-06,9.684773828442562e-06,6.12366005271273e-07,6.12366005271273e-07,9.684773828442562e-06
cycle139_rank11_obj3,139.0,future8_negative,0,139.0,,0.85,0.0922074690461158,0.1354104254044338,0.1391551827441581,0.0037447573397243,-3.7030533149146575e-06,0.1145229485126344,55.629645065109344,-0.0002770694428133,0.0013503962775847,-6.383679962418446e-07,0.0094367884961054,-1.3013637851510848e-06,0.0687603563933629,38.0476301602865,0.2666995924006031,16_c2_x10_HighHighCOV_130723,0,0,0,3673,4897,12303.98316874,0.2177667218010263,24.49537938711706,NMC_degradation_3_160623_Halfthedata/16_c2_x10_HighHighCOV_130723.hdf5,10.038894532248378,8.719227008521557,137.8975005298853,0.0996125616010464,123203.30282840878,"(12245, 1200, 1920)","(2, 12245)",ns_to_s,12245.0,1224,True,12287.606907472014,10672.333858430386,168786.5406485796,1.0013327461881962,13.736323266163534,0.8685445374998616,0.004527296932918754,0.005212509822410201,0.00032958578836527326,7.243675092670006e-06,1.0430892133444808e-05,1.6298268958507513e-05,-0.06119975051750662,1.0430892133444808e-05,1.2009622630833105e-05,7.593656563935897e-07,7.593656563935897e-07,1.2009622630833105e-05
cycle139_rank11_obj2,139.0,future8_negative,0,139.0,,0.55,0.0527092806994915,0.4284002396644697,0.414170161773517,-0.0142300778909526,-8.795274162911066e-06,0.2819713241136082,25.25078592293778,0.0009279094034017,0.0188528073508784,2.137903265437734e-06,0.0106351108448172,9.931252047425284e-07,0.1004636015886691,24.808787337352825,0.591093964177707,16_c2_x10_HighHighCOV_130723,0,0,0,3673,4897,12303.98316874,0.2177667218010263,23.937760651918044,NMC_degradation_3_160623_Halfthedata/16_c2_x10_HighHighCOV_130723.hdf5,10.038894532248378,8.719227008521557,137.8975005298853,0.0996125616010464,123203.30282840878,"(12245, 1200, 1920)","(2, 12245)",ns_to_s,12245.0,1224,True,12287.606907472014,10672.333858430386,168786.5406485796,1.0013327461881962,13.736323266163534,0.8685445374998616,0.0020549799576989186,0.0023660041241111898,0.00014960189257928413,3.28796793231827e-06,4.734673822538309e-06,7.397927847716107e-06,0.4515418264423507,4.734673822538309e-06,5.451273501952181e-06,3.4468276050267064e-07,3.4468276050267064e-07,5.451273501952181e-06
cycle139_rank11_obj2,139.0,future8_negative,0,139.0,,0.6,0.058223620057106,0.3815158777711204,0.3665368484122229,-0.0149790293588975,-8.539044415083947e-06,0.2692854260030182,26.12449272034746,0.0007545297469063,0.0089227889901548,1.7384365368722111e-06,0.0091372079089274,5.93752919164161e-07,0.0333822846392131,23.619773783679285,0.3555451666291239,16_c2_x10_HighHighCOV_130723,0,0,0,3673,4897,12303.98316874,0.2177667218010263,23.937760651918044,NMC_degradation_3_160623_Halfthedata/16_c2_x10_HighHighCOV_130723.hdf5,10.038894532248378,8.719227008521557,137.8975005298853,0.0996125616010464,123203.30282840878,"(12245, 1200, 1920)","(2, 12245)",ns_to_s,12245.0,1224,True,12287.606907472014,10672.333858430386,168786.5406485796,1.0013327461881962,13.736323266163534,0.8685445374998616,0.0021260846735308018,0.00244787064075127,0.00015477829345847969,3.401735477649283e-06,4.898499087814967e-06,7.653904824710885e-06,0.35489167308340996,4.898499087814967e-06,5.639893956290927e-06,3.566091881283372e-07,3.566091881283372e-07,5.639893956290927e-06
cycle139_rank11_obj2,139.0,future8_negative,0,139.0,,0.65,0.0644070789217949,0.3286399041342121,0.3150089874176153,-0.0136309167165967,-8.238253546493498e-06,0.2643760174971047,26.51857072697726,0.0006659736015381,0.0050891194770256,1.5344031779438989e-06,0.0097363690832834,3.9185633315396433e-08,0.0001267917761856,21.4235289555341,0.5538698891525605,16_c2_x10_HighHighCOV_130723,0,0,0,3673,4897,12303.98316874,0.2177667218010263,23.937760651918044,NMC_degradation_3_160623_Halfthedata/16_c2_x10_HighHighCOV_130723.hdf5,10.038894532248378,8.719227008521557,137.8975005298853,0.0996125616010464,123203.30282840878,"(12245, 1200, 1920)","(2, 12245)",ns_to_s,12245.0,1224,True,12287.606907472014,10672.333858430386,168786.5406485796,1.0013327461881962,13.736323266163534,0.8685445374998616,0.002158155849765302,0.0024847958355453314,0.0001571130649699729,3.4530493596244833e-06,4.972391077859256e-06,7.769361059155087e-06,0.3085845730791753,4.972391077859256e-06,5.724969605096444e-06,3.619885016908176e-07,3.619885016908176e-07,5.724969605096444e-06
cycle139_rank11_obj2,139.0,future8_negative,0,139.0,,0.7,0.0710990279912948,0.2783103654883163,0.2720191731575794,-0.0062911923307369,-7.775621245466107e-06,0.2532361544594883,39.13062456433192,0.0005712836663174,0.0028561621490684,1.3162375671954766e-06,0.0146794487717195,-5.709042753173562e-07,0.0202223694654947,22.3050046969502,0.6497953705694872,16_c2_x10_HighHighCOV_130723,0,0,0,3673,4897,12303.98316874,0.2177667218010263,23.937760651918044,NMC_degradation_3_160623_Halfthedata/16_c2_x10_HighHighCOV_130723.hdf5,10.038894532248378,8.719227008521557,137.8975005298853,0.0996125616010464,123203.30282840878,"(12245, 1200, 1920)","(2, 12245)",ns_to_s,12245.0,1224,True,12287.606907472014,10672.333858430386,168786.5406485796,1.0013327461881962,13.736323266163534,0.8685445374998616,0.003184560253187855,0.0036665480187748722,0.00023183498171103263,5.095296405100569e-06,7.337226823344818e-06,1.1464416911476278e-05,0.17939169646597405,7.337226823344818e-06,8.447726635257306e-06,5.341477978622192e-07,5.341477978622192e-07,8.447726635257306e-06
