Repository: sagarnidhish/nmc-degradation-iscat-analysis

# Apparent Diffusion Calibration Bounds

Maps balanced future-drop ROI front descriptors to source HDF5 camera timing and slide-derived pixel-size assumptions.

- Threshold rows: 504
- ROI with HDF5 timing: 72 / 72
- Median ROI elapsed / HDF5 elapsed ratio: 1.002
- q70 median apparent D at 96 nm/px: 4.322e-08 um2/s
- q70 positive-D fraction: 0.514

Guardrail: apparent optical-front proxies only; no HDF5 pixel-size attribute confirms calibrated material diffusion.

File: derived_local/apparent_diffusion_calibration_bounds/apparent_diffusion_calibration_joined.csv (part 7 of 14)
roi_id,cycleNo,cohort_role,is_event_roi,event_reference_cycle,degradation_mode_hypothesis,threshold_quantile,threshold_value,phase_fraction_first,phase_fraction_last,phase_fraction_delta,phase_fraction_slope_per_s,phase_fraction_slope_r2,radius2_delta_px2,radius2_slope_px2_per_s,radius2_slope_r2,apparent_diffusion_proxy_um2_per_s,interface_density_delta,interface_density_slope_per_s,interface_density_slope_r2,centroid_path_px,centroid_net_px,source_stem,future_any_drop_within_8cycles,future_any_drop_within_16cycles,any_abrupt_drop,first_frame_index,last_frame_index,timing_elapsed_s,transferred_masked_residual_signature,validation_score_recon,relative_path,sampled_timing_dt_median_s,sampled_timing_dt_min_s,sampled_timing_dt_max_s,sampled_timing_fps_median,sampled_timing_duration_s,movie_shape,camera_timing_shape,camera_timing_unit_inference,movie_n_frames,frame_span,frame_span_in_movie,h5_elapsed_median_s,h5_elapsed_min_s,h5_elapsed_max_s,roi_elapsed_to_h5_median_ratio,h5_dt_max_to_median_ratio,h5_dt_min_to_median_ratio,radius2_slope_h5_median_px2_per_s,radius2_slope_h5_min_dt_px2_per_s,radius2_slope_h5_max_dt_px2_per_s,apparent_D_h5median_px0p08_um2_per_s,apparent_D_h5median_px0p096_um2_per_s,apparent_D_h5median_px0p12_um2_per_s,apparent_D_reported_to_h5median_ratio,apparent_D_h5median_abs_um2_per_s,apparent_D_h5_fast_dt_px0p096_um2_per_s,apparent_D_h5_slow_dt_px0p096_um2_per_s,apparent_D_h5_timing_envelope_abs_min_um2_per_s,apparent_D_h5_timing_envelope_abs_max_um2_per_s
cycle139_rank11_obj2,139.0,future8_negative,0,139.0,,0.75,0.0789685472846031,0.2275314559616537,0.2243858597962852,-0.0031455961653684,-6.867358171400635e-06,0.2231942610880682,39.72522503122434,0.0006156872332581,0.0024619806732053,1.418543385426885e-06,0.0064409826243259,-1.133816404794869e-06,0.0695437926816575,25.773106337732383,0.5725588348196159,16_c2_x10_HighHighCOV_130723,0,0,0,3673,4897,12303.98316874,0.2177667218010263,23.937760651918044,NMC_degradation_3_160623_Halfthedata/16_c2_x10_HighHighCOV_130723.hdf5,10.038894532248378,8.719227008521557,137.8975005298853,0.0996125616010464,123203.30282840878,"(12245, 1200, 1920)","(2, 12245)",ns_to_s,12245.0,1224,True,12287.606907472014,10672.333858430386,168786.5406485796,1.0013327461881962,13.736323266163534,0.8685445374998616,0.003232950511060676,0.0037222622116383883,0.00023535777721716487,5.172720817697082e-06,7.448717977483798e-06,1.1638621839818434e-05,0.19044127992426338,7.448717977483798e-06,8.576092135614848e-06,5.422643187083479e-07,5.422643187083479e-07,8.576092135614848e-06
cycle139_rank11_obj2,139.0,future8_negative,0,139.0,,0.8,0.0884321451187133,0.1833433193529059,0.1807968843618933,-0.0025464349910125,-5.709061381267266e-06,0.1846604183585607,51.818903617785054,0.0004121658159758,0.0008365727221694,9.496300400084372e-07,0.0089874176153385,-1.1917958883416002e-06,0.0650839360851197,30.123060960929323,0.4126064506620142,16_c2_x10_HighHighCOV_130723,0,0,0,3673,4897,12303.98316874,0.2177667218010263,23.937760651918044,NMC_degradation_3_160623_Halfthedata/16_c2_x10_HighHighCOV_130723.hdf5,10.038894532248378,8.719227008521557,137.8975005298853,0.0996125616010464,123203.30282840878,"(12245, 1200, 1920)","(2, 12245)",ns_to_s,12245.0,1224,True,12287.606907472014,10672.333858430386,168786.5406485796,1.0013327461881962,13.736323266163534,0.8685445374998616,0.0042171680790239405,0.004855442521304916,0.00030700850564663274,6.747468926438305e-06,9.716355254071159e-06,1.5181805084486184e-05,0.097735211936651,9.716355254071159e-06,1.1186939569086526e-05,7.073475970098418e-07,7.073475970098418e-07,1.1186939569086526e-05
cycle139_rank11_obj2,139.0,future8_negative,0,139.0,,0.85,0.1034835495054721,0.1372079089275015,0.1351108448172558,-0.0020970641102456,-4.310646346745632e-06,0.1607783694439869,64.48838582867756,0.0003801553931632,0.0005502248763205,8.758780258482286e-07,0.005542240862792,-9.563500764417006e-07,0.0414563621437591,38.17476508034727,0.9717429809551602,16_c2_x10_HighHighCOV_130723,0,0,0,3673,4897,12303.98316874,0.2177667218010263,23.937760651918044,NMC_degradation_3_160623_Halfthedata/16_c2_x10_HighHighCOV_130723.hdf5,10.038894532248378,8.719227008521557,137.8975005298853,0.0996125616010464,123203.30282840878,"(12245, 1200, 1920)","(2, 12245)",ns_to_s,12245.0,1224,True,12287.606907472014,10672.333858430386,168786.5406485796,1.0013327461881962,13.736323266163534,0.8685445374998616,0.005248246164960127,0.006042575755605351,0.00038207066500014944,8.397193863936204e-06,1.2091959164068132e-05,1.8893686193856456e-05,0.07243474890743466,1.2091959164068132e-05,1.392209454091473e-05,8.802908121603443e-07,8.802908121603443e-07,1.392209454091473e-05
cycle140_rank9_obj3,140.0,future8_negative,0,140.0,,0.55,0.0602095341309905,0.4402336728579988,0.3990413421210305,-0.0411923307369682,-8.875152457293877e-06,0.3212120423380331,-15.07385226328745,-0.002995164418424,0.0911409849604347,-6.900858820049008e-06,0.0271120431396045,7.738183544360447e-07,0.047449143684887,37.0283781966567,0.7352043523740226,16_c2_x10_HighHighCOV_130723,0,1,0,4898,6121,12296.607302004,0.2389476922815127,24.698173268896447,NMC_degradation_3_160623_Halfthedata/16_c2_x10_HighHighCOV_130723.hdf5,10.038894532248378,8.719227008521557,137.8975005298853,0.0996125616010464,123203.30282840878,"(12245, 1200, 1920)","(2, 12245)",ns_to_s,12245.0,1223,True,12277.568012939766,10663.614631421864,168648.6431480497,1.0015507378207287,13.736323266163534,0.8685445374998616,-0.00122775554958446,-0.0014135781143919239,-8.938021665584783e-05,-1.964408879335136e-06,-2.828748786242596e-06,-4.419919978504056e-06,2.4395445978132835,2.828748786242596e-06,-3.2568839755589927e-06,-2.059320191750734e-07,2.059320191750734e-07,3.2568839755589927e-06
cycle140_rank9_obj3,140.0,future8_negative,0,140.0,,0.6,0.064313881099224,0.3893049730377471,0.3584481725584182,-0.0308568004793289,-8.058901391490776e-06,0.3029731309472702,1.773736627945368,-0.0028656855185331,0.0593212550360522,-6.6025394347004645e-06,0.024116237267825,3.1385563368183184e-07,0.0072549652301201,33.48909017902745,0.8500877505194535,16_c2_x10_HighHighCOV_130723,0,1,0,4898,6121,12296.607302004,0.2389476922815127,24.698173268896447,NMC_degradation_3_160623_Halfthedata/16_c2_x10_HighHighCOV_130723.hdf5,10.038894532248378,8.719227008521557,137.8975005298853,0.0996125616010464,123203.30282840878,"(12245, 1200, 1920)","(2, 12245)",ns_to_s,12245.0,1223,True,12277.568012939766,10663.614631421864,168648.6431480497,1.0015507378207287,13.736323266163534,0.8685445374998616,0.0001444697049184304,0.00016633540213642,1.0517348938219903e-05,2.3115152786948865e-07,3.328582001320636e-07,5.200909377063494e-07,-19.83589237723711,3.328582001320636e-07,3.8323676652231165e-07,2.4231971953658658e-08,2.4231971953658658e-08,3.8323676652231165e-07
cycle140_rank9_obj3,140.0,future8_negative,0,140.0,,0.65,0.0686074525117874,0.3403235470341522,0.3159077291791491,-0.024415817855003,-7.16676263106132e-06,0.2812013022936994,24.030772293791188,-0.0027076894586298,0.0348165855940296,-6.238516512683098e-06,0.0223187537447573,-1.2616059575124644e-07,0.0010380181046066,30.120062710768185,1.0227431458180605,16_c2_x10_HighHighCOV_130723,0,1,0,4898,6121,12296.607302004,0.2389476922815127,24.698173268896447,NMC_degradation_3_160623_Halfthedata/16_c2_x10_HighHighCOV_130723.hdf5,10.038894532248378,8.719227008521557,137.8975005298853,0.0996125616010464,123203.30282840878,"(12245, 1200, 1920)","(2, 12245)",ns_to_s,12245.0,1223,True,12277.568012939766,10663.614631421864,168648.6431480497,1.0015507378207287,13.736323266163534,0.8685445374998616,0.0019572909120490556,0.002253529701174786,0.0001424901608766313,3.131665459278489e-06,4.5095982613610244e-06,7.0462472833766e-06,-1.3833863131746629,4.5095982613610244e-06,5.192132431506707e-06,3.282973306597585e-07,3.282973306597585e-07,5.192132431506707e-06
cycle140_rank9_obj3,140.0,future8_negative,0,140.0,,0.7,0.0731981180608272,0.2893948472139005,0.2757639304973038,-0.0136309167165967,-6.083609590044285e-06,0.2498339701517752,33.242606019097934,-0.002655363085061,0.0236459352745902,-6.117956547980661e-06,0.0154284002396644,-7.874234132976022e-07,0.0366956753293041,33.20159029179791,1.0914353812209108,16_c2_x10_HighHighCOV_130723,0,1,0,4898,6121,12296.607302004,0.2389476922815127,24.698173268896447,NMC_degradation_3_160623_Halfthedata/16_c2_x10_HighHighCOV_130723.hdf5,10.038894532248378,8.719227008521557,137.8975005298853,0.0996125616010464,123203.30282840878,"(12245, 1200, 1920)","(2, 12245)",ns_to_s,12245.0,1223,True,12277.568012939766,10663.614631421864,168648.6431480497,1.0015507378207287,13.736323266163534,0.8685445374998616,0.00270758883062691,0.003117386286742194,0.00019711161263192385,4.332142129003056e-06,6.238284665764401e-06,9.747319790256875e-06,-0.9807113454690358,6.238284665764401e-06,7.182458004654015e-06,4.5414515550395255e-07,4.5414515550395255e-07,7.182458004654015e-06
cycle140_rank9_obj3,140.0,future8_negative,0,140.0,,0.75,0.0779296848922967,0.237567405632115,0.237417615338526,-0.0001497902935889,-4.747006423202903e-06,0.202624859184647,67.64237710885072,-0.0020343210393177,0.0101256547160987,-4.687075674588053e-06,0.0160275614140203,-8.413329816198724e-07,0.0400884584702623,43.27794790853794,0.6355591838534705,16_c2_x10_HighHighCOV_130723,0,1,0,4898,6121,12296.607302004,0.2389476922815127,24.698173268896447,NMC_degradation_3_160623_Halfthedata/16_c2_x10_HighHighCOV_130723.hdf5,10.038894532248378,8.719227008521557,137.8975005298853,0.0996125616010464,123203.30282840878,"(12245, 1200, 1920)","(2, 12245)",ns_to_s,12245.0,1223,True,12277.568012939766,10663.614631421864,168648.6431480497,1.0015507378207287,13.736323266163534,0.8685445374998616,0.00550942801029976,0.006343287848149801,0.0004010846209386355,8.815084816479618e-06,1.2693722135730649e-05,1.9833940837079137e-05,-0.3692436012440149,1.2693722135730649e-05,1.461493520213714e-05,9.240989666426162e-07,9.240989666426162e-07,1.461493520213714e-05
cycle140_rank9_obj3,140.0,future8_negative,0,140.0,,0.8,0.0835049793124198,0.1876872378669862,0.1956261234272019,0.0079388855602157,-3.339062919720111e-06,0.1437586382044846,99.40332237851204,-0.0012228573606097,0.0027299414254857,-2.8174633588449297e-06,0.0227681246255242,-3.8539742612550723e-07,0.0084596239443087,50.00531782026141,0.6744307917386487,16_c2_x10_HighHighCOV_130723,0,1,0,4898,6121,12296.607302004,0.2389476922815127,24.698173268896447,NMC_degradation_3_160623_Halfthedata/16_c2_x10_HighHighCOV_130723.hdf5,10.038894532248378,8.719227008521557,137.8975005298853,0.0996125616010464,123203.30282840878,"(12245, 1200, 1920)","(2, 12245)",ns_to_s,12245.0,1223,True,12277.568012939766,10663.614631421864,168648.6431480497,1.0015507378207287,13.736323266163534,0.8685445374998616,0.008096336528027973,0.009321728683405903,0.0005894107448658804,1.2954138444844757e-05,1.865395936057645e-05,2.9146811500900703e-05,-0.15103835622154285,1.865395936057645e-05,2.14772628865672e-05,1.3580023561709885e-06,1.3580023561709885e-06,2.14772628865672e-05
cycle140_rank9_obj3,140.0,future8_negative,0,140.0,,0.85,0.0909665260463952,0.1405032953864589,0.1530856800479328,0.0125823846614739,-2.0767601075652518e-06,0.0951983963641006,154.8063498554195,-0.0001680149190475,4.248132995954279e-05,-3.871063734855893e-07,0.0281605751947273,-2.0453980117513932e-08,2.453453154571683e-05,57.34744663047931,0.7176835089433143,16_c2_x10_HighHighCOV_130723,0,1,0,4898,6121,12296.607302004,0.2389476922815127,24.698173268896447,NMC_degradation_3_160623_Halfthedata/16_c2_x10_HighHighCOV_130723.hdf5,10.038894532248378,8.719227008521557,137.8975005298853,0.0996125616010464,123203.30282840878,"(12245, 1200, 1920)","(2, 12245)",ns_to_s,12245.0,1223,True,12277.568012939766,10663.614631421864,168648.6431480497,1.0015507378207287,13.736323266163534,0.8685445374998616,0.01260887740082267,0.01451724909481073,0.0009179222967096236,2.0174203841316273e-05,2.9050853531495432e-05,4.539195864296161e-05,-0.013325129090128406,2.9050853531495432e-05,3.344774191444392e-05,2.114892971618973e-06,2.114892971618973e-06,3.344774191444392e-05
cycle140_rank9_obj1,140.0,future8_negative,0,140.0,,0.55,0.0738180857151746,0.4270521270221689,0.4053325344517675,-0.0217195925704014,-9.646529904084822e-06,0.2676977741639278,2.770092209706945,0.0003515202615055,0.0073283871036659,8.099026825087033e-07,0.0310065907729178,8.745410387918596e-07,0.0527276491929247,57.82617076161592,2.139176465937072,16_c2_x10_HighHighCOV_130723,0,1,0,4898,6121,12296.607302004,0.2389476922815127,24.114277585854143,NMC_degradation_3_160623_Halfthedata/16_c2_x10_HighHighCOV_130723.hdf5,10.038894532248378,8.719227008521557,137.8975005298853,0.0996125616010464,123203.30282840878,"(12245, 1200, 1920)","(2, 12245)",ns_to_s,12245.0,1223,True,12277.568012939766,10663.614631421864,168648.6431480497,1.0015507378207287,13.736323266163534,0.8685445374998616,0.00022562222475879965,0.00025977047234475943,1.6425226779175418e-05,3.6099555961407946e-07,5.198336058442744e-07,8.122400091316787e-07,1.558003702344947,5.198336058442744e-07,5.985111682823257e-07,3.7843722499220164e-08,3.7843722499220164e-08,5.985111682823257e-07
cycle140_rank9_obj1,140.0,future8_negative,0,140.0,,0.6,0.0782281890511512,0.3798681845416417,0.3633912522468544,-0.0164769322947873,-8.984672663800819e-06,0.2497716682673125,7.460312960800593,7.694587192210482e-05,0.0002424803923015,1.772832889085295e-07,0.0295086878370281,1.9423018194160122e-08,2.238222324124628e-05,68.6591471911787,2.152866056005043,16_c2_x10_HighHighCOV_130723,0,1,0,4898,6121,12296.607302004,0.2389476922815127,24.114277585854143,NMC_degradation_3_160623_Halfthedata/16_c2_x10_HighHighCOV_130723.hdf5,10.038894532248378,8.719227008521557,137.8975005298853,0.0996125616010464,123203.30282840878,"(12245, 1200, 1920)","(2, 12245)",ns_to_s,12245.0,1223,True,12277.568012939766,10663.614631421864,168648.6431480497,1.0015507378207287,13.736323266163534,0.8685445374998616,0.0006076376814152366,0.0006996045167290381,4.4235831498813134e-05,9.722202902643786e-07,1.399997217980705e-06,2.1874956530948516e-06,0.12663117228492438,1.399997217980705e-06,1.6118888065437037e-06,1.0191935577326546e-07,1.0191935577326546e-07,1.6118888065437037e-06
cycle140_rank9_obj1,140.0,future8_negative,0,140.0,,0.65,0.0826326586306095,0.3268424206111444,0.3242959856201318,-0.0025464349910125,-7.841215339286741e-06,0.2208867171782681,16.39817655688057,7.738245386827448e-05,0.0001792374943002,1.782891737125044e-07,0.0268124625524265,-5.115480872819343e-07,0.0119493651010943,75.32246726832669,2.3384590780953376,16_c2_x10_HighHighCOV_130723,0,1,0,4898,6121,12296.607302004,0.2389476922815127,24.114277585854143,NMC_degradation_3_160623_Halfthedata/16_c2_x10_HighHighCOV_130723.hdf5,10.038894532248378,8.719227008521557,137.8975005298853,0.0996125616010464,123203.30282840878,"(12245, 1200, 1920)","(2, 12245)",ns_to_s,12245.0,1223,True,12277.568012939766,10663.614631421864,168648.6431480497,1.0015507378207287,13.736323266163534,0.8685445374998616,0.0013356209095806229,0.001537769051458499,9.723278083230878e-05,2.1369934553289966e-06,3.0772705756737553e-06,4.808235274490242e-06,0.057937438170664844,3.0772705756737553e-06,3.5430198945603815e-06,2.2402432703763943e-07,2.2402432703763943e-07,3.5430198945603815e-06
cycle140_rank9_obj1,140.0,future8_negative,0,140.0,,0.7,0.0873758323490619,0.2789095266626722,0.2841521869382864,0.0052426602756141,-6.570459821201327e-06,0.1842857396922796,30.211346764380664,6.846850410162276e-05,9.337791976082864e-05,1.5775143345013885e-07,0.0266626722588376,-8.396790450203069e-07,0.02589642947719,81.40392975429579,1.7490382681343677,16_c2_x10_HighHighCOV_130723,0,1,0,4898,6121,12296.607302004,0.2389476922815127,24.114277585854143,NMC_degradation_3_160623_Halfthedata/16_c2_x10_HighHighCOV_130723.hdf5,10.038894532248378,8.719227008521557,137.8975005298853,0.0996125616010464,123203.30282840878,"(12245, 1200, 1920)","(2, 12245)",ns_to_s,12245.0,1223,True,12277.568012939766,10663.614631421864,168648.6431480497,1.0015507378207287,13.736323266163534,0.8685445374998616,0.0024606947184116473,0.0028331243962397717,0.00017913779915714687,3.9371115494586356e-06,5.669440631220435e-06,8.85850098628193e-06,0.027824867339016547,5.669440631220435e-06,6.527518608936434e-06,4.127334892580664e-07,4.127334892580664e-07,6.527518608936434e-06
cycle140_rank9_obj1,140.0,future8_negative,0,140.0,,0.75,0.0923832897096872,0.2342720191731575,0.2456560814859197,0.0113840623127621,-5.1560432516004444e-06,0.1447488404110376,46.70802195745739,0.0007806049966732,0.0080238418457785,1.7985139123352348e-06,0.0254643499101258,-8.688106782139962e-07,0.0243808354751841,87.7548665387615,1.178226840480488,16_c2_x10_HighHighCOV_130723,0,1,0,4898,6121,12296.607302004,0.2389476922815127,24.114277585854143,NMC_degradation_3_160623_Halfthedata/16_c2_x10_HighHighCOV_130723.hdf5,10.038894532248378,8.719227008521557,137.8975005298853,0.0996125616010464,123203.30282840878,"(12245, 1200, 1920)","(2, 12245)",ns_to_s,12245.0,1223,True,12277.568012939766,10663.614631421864,168648.6431480497,1.0015507378207287,13.736323266163534,0.8685445374998616,0.003804338278413945,0.004380130337777355,0.00027695462640902685,6.086941245462313e-06,8.76519539346573e-06,1.3695617802290202e-05,0.20518811408083262,8.76519539346573e-06,1.0091820298239027e-05,6.381034592463979e-07,6.381034592463979e-07,1.0091820298239027e-05
cycle140_rank9_obj1,140.0,future8_negative,0,140.0,,0.8,0.0981715157628059,0.1857399640503295,0.2064110245656081,0.0206710605152786,-3.51274730108669e-06,0.091658902857868,65.29032258064512,0.0020939866396177,0.0371614609117343,4.824545217679291e-06,0.0283103654883163,-5.551476086060766e-07,0.0093195734827294,100.76425396657136,0.3184331811228858,16_c2_x10_HighHighCOV_130723,0,1,0,4898,6121,12296.607302004,0.2389476922815127,24.114277585854143,NMC_degradation_3_160623_Halfthedata/16_c2_x10_HighHighCOV_130723.hdf5,10.038894532248378,8.719227008521557,137.8975005298853,0.0996125616010464,123203.30282840878,"(12245, 1200, 1920)","(2, 12245)",ns_to_s,12245.0,1223,True,12277.568012939766,10663.614631421864,168648.6431480497,1.0015507378207287,13.736323266163534,0.8685445374998616,0.0053178546852139874,0.006122719625318966,0.00038713814331331107,8.508567496342381e-06,1.2252337194733028e-05,1.9144276866770353e-05,0.39376529889768636,1.2252337194733028e-05,1.4106746016734899e-05,8.919662821938688e-07,8.919662821938688e-07,1.4106746016734899e-05
cycle140_rank9_obj1,140.0,future8_negative,0,140.0,,0.85,0.1059476487338542,0.1393049730377471,0.1649191132414619,0.0256141402037147,-1.9580067992923296e-06,0.0457230615071283,116.31779320852011,0.0043048188872752,0.0930060122705441,9.918302716282145e-06,0.0322049131216297,2.364366010561047e-08,1.990195864642885e-05,109.27675319461348,0.9521045895180172,16_c2_x10_HighHighCOV_130723,0,1,0,4898,6121,12296.607302004,0.2389476922815127,24.114277585854143,NMC_degradation_3_160623_Halfthedata/16_c2_x10_HighHighCOV_130723.hdf5,10.038894532248378,8.719227008521557,137.8975005298853,0.0996125616010464,123203.30282840878,"(12245, 1200, 1920)","(2, 12245)",ns_to_s,12245.0,1223,True,12277.568012939766,10663.614631421864,168648.6431480497,1.0015507378207287,13.736323266163534,0.8685445374998616,0.009474009273329103,0.010907914176284382,0.0006897048860713898,1.5158414837326565e-05,2.182811736575025e-05,3.410643338398477e-05,0.4543819583746884,2.182811736575025e-05,2.5131834262159216e-05,1.5890800575084823e-06,1.5890800575084823e-06,2.5131834262159216e-05
cycle140_rank9_obj2,140.0,future8_negative,0,140.0,,0.55,0.0503840634599328,0.4303475134811264,0.4319952067106051,0.0016476932294787,-5.294272291328568e-06,0.0984048238427565,47.26080882171914,0.002674010179363,0.5358984163384277,6.1609194532523945e-06,0.0247153984421809,1.5927479125743836e-06,0.2077118998804462,30.49579998281946,0.748400187528906,16_c2_x10_HighHighCOV_130723,0,1,0,4898,6121,12296.607302004,0.2389476922815127,23.56051462566941,NMC_degradation_3_160623_Halfthedata/16_c2_x10_HighHighCOV_130723.hdf5,10.038894532248378,8.719227008521557,137.8975005298853,0.0996125616010464,123203.30282840878,"(12245, 1200, 1920)","(2, 12245)",ns_to_s,12245.0,1223,True,12277.568012939766,10663.614631421864,168648.6431480497,1.0015507378207287,13.736323266163534,0.8685445374998616,0.003849362412157627,0.004431968938792894,0.00028023236914056176,6.1589798594522035e-06,8.868930997611173e-06,1.3857704683767456e-05,0.6946631397754504,8.868930997611173e-06,1.0211256434978828e-05,6.456553784998543e-07,6.456553784998543e-07,1.0211256434978828e-05
cycle140_rank9_obj2,140.0,future8_negative,0,140.0,,0.6,0.0556337013840675,0.3822648292390653,0.3822648292390653,0.0,-5.324089722090094e-06,0.1000892694168789,57.31739811912223,0.0030647949228954,0.5131438792271571,7.061287502351166e-06,0.0244158178550029,1.2185613079807195e-06,0.1591144952226661,26.588605513681813,0.7716691307574278,16_c2_x10_HighHighCOV_130723,0,1,0,4898,6121,12296.607302004,0.2389476922815127,23.56051462566941,NMC_degradation_3_160623_Halfthedata/16_c2_x10_HighHighCOV_130723.hdf5,10.038894532248378,8.719227008521557,137.8975005298853,0.0996125616010464,123203.30282840878,"(12245, 1200, 1920)","(2, 12245)",ns_to_s,12245.0,1223,True,12277.568012939766,10663.614631421864,168648.6431480497,1.0015507378207287,13.736323266163534,0.8685445374998616,0.004668465127516572,0.005375044025899841,0.0003398627883937711,7.469544204026516e-06,1.0756143653798182e-05,1.6806474459059658e-05,0.6564887686171523,1.0756143653798182e-05,1.2384101435673234e-05,7.830438644592486e-07,7.830438644592486e-07,1.2384101435673234e-05
cycle140_rank9_obj2,140.0,future8_negative,0,140.0,,0.65,0.0616120038554072,0.3269922109047333,0.3329838226482924,0.005991611743559,-5.351809866582343e-06,0.1063192840866842,69.86246728441199,0.0034755232960976,0.4398420249656845,8.007605674208981e-06,0.0190233672857998,3.871035071771006e-07,0.0211584034783036,25.065709522790733,1.2742797022213848,16_c2_x10_HighHighCOV_130723,0,1,0,4898,6121,12296.607302004,0.2389476922815127,23.56051462566941,NMC_degradation_3_160623_Halfthedata/16_c2_x10_HighHighCOV_130723.hdf5,10.038894532248378,8.719227008521557,137.8975005298853,0.0996125616010464,123203.30282840878,"(12245, 1200, 1920)","(2, 12245)",ns_to_s,12245.0,1223,True,12277.568012939766,10663.614631421864,168648.6431480497,1.0015507378207287,13.736323266163534,0.8685445374998616,0.00569025292393261,0.006551480872025537,0.0004142486176012848,9.104404678292176e-06,1.3110342736740733e-05,2.0484910526157394e-05,0.6107853802912626,1.3110342736740733e-05,1.5094611929146838e-05,9.544288149533602e-07,9.544288149533602e-07,1.5094611929146838e-05
cycle140_rank9_obj2,140.0,future8_negative,0,140.0,,0.7,0.0680542804300785,0.2798082684242061,0.2832534451767525,0.0034451767525464,-5.009456689453361e-06,0.1016024022278847,69.78343488880614,0.0037397307923129,0.3677270105627852,8.616339745488977e-06,0.012133013780707,-4.189498199560508e-07,0.0232616577789175,27.733539014955664,1.3134923758870225,16_c2_x10_HighHighCOV_130723,0,1,0,4898,6121,12296.607302004,0.2389476922815127,23.56051462566941,NMC_degradation_3_160623_Halfthedata/16_c2_x10_HighHighCOV_130723.hdf5,10.038894532248378,8.719227008521557,137.8975005298853,0.0996125616010464,123203.30282840878,"(12245, 1200, 1920)","(2, 12245)",ns_to_s,12245.0,1223,True,12277.568012939766,10663.614631421864,168648.6431480497,1.0015507378207287,13.736323266163534,0.8685445374998616,0.0056838157862582304,0.006544069464323971,0.0004137799960094914,9.09410525801317e-06,1.3095511571538963e-05,2.0461736830529628e-05,0.6579612944801055,1.3095511571538963e-05,1.507753604580243e-05,9.533491108058682e-07,9.533491108058682e-07,1.507753604580243e-05
cycle140_rank9_obj2,140.0,future8_negative,0,140.0,,0.75,0.0758297741413116,0.231276213301378,0.2381665668064709,0.0068903535050928,-4.371612602003191e-06,0.0915807656480963,76.43232150422,0.0035467385549831,0.2793085995302384,8.171685630681148e-06,0.0124325943678849,-8.65140290059911e-07,0.0712411304538603,35.311629686166945,1.422608326175117,16_c2_x10_HighHighCOV_130723,0,1,0,4898,6121,12296.607302004,0.2389476922815127,23.56051462566941,NMC_degradation_3_160623_Halfthedata/16_c2_x10_HighHighCOV_130723.hdf5,10.038894532248378,8.719227008521557,137.8975005298853,0.0996125616010464,123203.30282840878,"(12245, 1200, 1920)","(2, 12245)",ns_to_s,12245.0,1223,True,12277.568012939766,10663.614631421864,168648.6431480497,1.0015507378207287,13.736323266163534,0.8685445374998616,0.006225363314922406,0.007167580988814172,0.00045320448523931023,9.96058130387585e-06,1.4343237077581225e-05,2.241130793372066e-05,0.5697239463087215,1.4343237077581225e-05,1.6514106598227852e-05,1.0441831339913708e-06,1.0441831339913708e-06,1.6514106598227852e-05
cycle140_rank9_obj2,140.0,future8_negative,0,140.0,,0.8,0.0855470493435859,0.1836428999400838,0.1953265428400239,0.01168364289994,-3.504643230568604e-06,0.0766483483003949,89.3000605490447,0.0042071444080192,0.2710061009604869,9.69326071607636e-06,0.011833433193529,-8.025225289997622e-07,0.0523624592786677,43.7218545211324,2.4618788242921474,16_c2_x10_HighHighCOV_130723,0,1,0,4898,6121,12296.607302004,0.2389476922815127,23.56051462566941,NMC_degradation_3_160623_Halfthedata/16_c2_x10_HighHighCOV_130723.hdf5,10.038894532248378,8.719227008521557,137.8975005298853,0.0996125616010464,123203.30282840878,"(12245, 1200, 1920)","(2, 12245)",ns_to_s,12245.0,1223,True,12277.568012939766,10663.614631421864,168648.6431480497,1.0015507378207287,13.736323266163534,0.8685445374998616,0.007273432365019537,0.008374276794090937,0.0005295035814231357,1.163749178403126e-05,1.6757988169005013e-05,2.6184356514070333e-05,0.5784262775650286,1.6757988169005013e-05,1.9294333733585518e-05,1.2199762515989047e-06,1.2199762515989047e-06,1.9294333733585518e-05
cycle140_rank9_obj2,140.0,future8_negative,0,140.0,,0.85,0.0995352558791636,0.1390053924505692,0.1481426003594967,0.0091372079089274,-2.8052997466811998e-06,0.0740312867761033,73.80740952198323,0.0033700300781493,0.1384698939585491,7.764549300056072e-06,0.0146794487717195,-7.229463555982896e-07,0.0404071268957362,58.00417647048925,2.7090920612973823,16_c2_x10_HighHighCOV_130723,0,1,0,4898,6121,12296.607302004,0.2389476922815127,23.56051462566941,NMC_degradation_3_160623_Halfthedata/16_c2_x10_HighHighCOV_130723.hdf5,10.038894532248378,8.719227008521557,137.8975005298853,0.0996125616010464,123203.30282840878,"(12245, 1200, 1920)","(2, 12245)",ns_to_s,12245.0,1223,True,12277.568012939766,10663.614631421864,168648.6431480497,1.0015507378207287,13.736323266163534,0.8685445374998616,0.006011565926101568,0.006921425058300509,0.00043764010278571136,9.61850548176251e-06,1.3850647893738013e-05,2.1641637333965644e-05,0.5605910539077732,1.3850647893738013e-05,1.5946963334324372e-05,1.008322796818279e-06,1.008322796818279e-06,1.5946963334324372e-05
cycle143_rank10_obj3,143.0,future8_negative,0,143.0,,0.55,0.0550318328663706,0.4093768723786699,0.4304973037747154,0.0211204313960455,-3.075913790714997e-06,0.0274568068283395,75.08015922304287,-0.0002696015049544,0.009572775213241,-6.211618674150416e-07,0.011833433193529,-2.117643043926655e-07,0.0035412297638101,18.7271004464995,0.3025744065317531,16_c2_x10_HighHighCOV_130723,0,1,0,8571,9795,12312.066600504,0.2351301084038065,24.550014363282017,NMC_degradation_3_160623_Halfthedata/16_c2_x10_HighHighCOV_130723.hdf5,10.038894532248378,8.719227008521557,137.8975005298853,0.0996125616010464,123203.30282840878,"(12245, 1200, 1920)","(2, 12245)",ns_to_s,12245.0,1224,True,12287.606907472014,10672.333858430386,168786.5406485796,1.0019905985938655,13.736323266163534,0.8685445374998616,0.006110234465377234,0.007035027222628992,0.00044482314131529476,9.776375144603574e-06,1.4077980208229149e-05,2.199684407535804e-05,-0.04412293938671312,1.4077980208229149e-05,1.6208702720937197e-05,1.0248725175904392e-06,1.0248725175904392e-06,1.6208702720937197e-05
cycle143_rank10_obj3,143.0,future8_negative,0,143.0,,0.6,0.0594046287238597,0.3612941881366087,0.384062312762133,0.0227681246255243,-2.9742544776687524e-06,0.0294062900260607,80.13524162857061,-0.0004510018923792,0.0263013747141813,-1.0391083600417324e-06,0.0124325943678849,-5.12977182516427e-07,0.026034107875924,21.98168822346533,0.1041336808148031,16_c2_x10_HighHighCOV_130723,0,1,0,8571,9795,12312.066600504,0.2351301084038065,24.550014363282017,NMC_degradation_3_160623_Halfthedata/16_c2_x10_HighHighCOV_130723.hdf5,10.038894532248378,8.719227008521557,137.8975005298853,0.0996125616010464,123203.30282840878,"(12245, 1200, 1920)","(2, 12245)",ns_to_s,12245.0,1224,True,12287.606907472014,10672.333858430386,168786.5406485796,1.0019905985938655,13.736323266163534,0.8685445374998616,0.006521631285245697,0.007508689541722823,0.0004747727000070191,1.0434610056393115e-05,1.5025838481206085e-05,2.3477872626884508e-05,-0.06915476705951693,1.5025838481206085e-05,1.7300020704129384e-05,1.093876300816172e-06,1.093876300816172e-06,1.7300020704129384e-05
cycle143_rank10_obj3,143.0,future8_negative,0,143.0,,0.65,0.0638706028461456,0.3156081485919712,0.335530257639305,0.0199221090473337,-2.7114217072779328e-06,0.0285744293776553,101.96988016136686,-0.000558530570062,0.0297221115010003,-1.2868544334228773e-06,0.0134811264230077,-6.634192152129997e-07,0.0624599654286239,20.47557252623636,0.3800495317142615,16_c2_x10_HighHighCOV_130723,0,1,0,8571,9795,12312.066600504,0.2351301084038065,24.550014363282017,NMC_degradation_3_160623_Halfthedata/16_c2_x10_HighHighCOV_130723.hdf5,10.038894532248378,8.719227008521557,137.8975005298853,0.0996125616010464,123203.30282840878,"(12245, 1200, 1920)","(2, 12245)",ns_to_s,12245.0,1224,True,12287.606907472014,10672.333858430386,168786.5406485796,1.0019905985938655,13.736323266163534,0.8685445374998616,0.008298595562929315,0.00955459991357166,0.0006041351387944627,1.3277752900686905e-05,1.9119964176989142e-05,2.9874944026545533e-05,-0.06730422826689211,1.9119964176989142e-05,2.2013798200869104e-05,1.391927359782442e-06,1.391927359782442e-06,2.2013798200869104e-05
cycle143_rank10_obj3,143.0,future8_negative,0,143.0,,0.7,0.068701896816492,0.274266027561414,0.2880467345715997,0.0137807070101857,-2.4606988942823123e-06,0.029977362981587,110.88974451386582,-0.0007617531006464,0.0434661085417567,-1.755079143889532e-06,0.0110844817255841,-7.145527618907144e-07,0.1080191604568873,25.303714464273025,0.9961463338029666,16_c2_x10_HighHighCOV_130723,0,1,0,8571,9795,12312.066600504,0.2351301084038065,24.550014363282017,NMC_degradation_3_160623_Halfthedata/16_c2_x10_HighHighCOV_130723.hdf5,10.038894532248378,8.719227008521557,137.8975005298853,0.0996125616010464,123203.30282840878,"(12245, 1200, 1920)","(2, 12245)",ns_to_s,12245.0,1224,True,12287.606907472014,10672.333858430386,168786.5406485796,1.0019905985938655,13.736323266163534,0.8685445374998616,0.009024519204503074,0.010390393140322423,0.0006569821508738825,1.443923072720492e-05,2.0792492247175082e-05,3.2488269136211064e-05,-0.08440927249247772,2.0792492247175082e-05,2.3939465795302864e-05,1.5136868756134252e-06,1.5136868756134252e-06,2.3939465795302864e-05
cycle143_rank10_obj3,143.0,future8_negative,0,143.0,,0.75,0.0741576105356216,0.2294787297783103,0.2414619532654284,0.011983223487118,-2.1889771184955684e-06,0.0339089538545974,130.2088708057713,-0.000987520742875,0.0380088094074549,-2.275247791584056e-06,0.0167765128819652,-6.663713176976337e-07,0.0866922292059877,29.828731790162077,1.3922005464933325,16_c2_x10_HighHighCOV_130723,0,1,0,8571,9795,12312.066600504,0.2351301084038065,24.550014363282017,NMC_degradation_3_160623_Halfthedata/16_c2_x10_HighHighCOV_130723.hdf5,10.038894532248378,8.719227008521557,137.8975005298853,0.0996125616010464,123203.30282840878,"(12245, 1200, 1920)","(2, 12245)",ns_to_s,12245.0,1224,True,12287.606907472014,10672.333858430386,168786.5406485796,1.0019905985938655,13.736323266163534,0.8685445374998616,0.010596764022992316,0.012200599468963909,0.0007714410776204689,1.6954822436787707e-05,2.4414944308974298e-05,3.8148350482772336e-05,-0.09319078359510057,2.4414944308974298e-05,2.8110181176492845e-05,1.7774002428375603e-06,1.7774002428375603e-06,2.8110181176492845e-05
cycle143_rank10_obj3,143.0,future8_negative,0,143.0,,0.8,0.0803832769393921,0.1876872378669862,0.1897843019772318,0.0020970641102456,-1.7081555880576138e-06,0.032306714674356,154.27119002791096,-0.0008213033491933,0.0104455388150149,-1.8922829165415803e-06,0.0142300778909526,-5.174599918076911e-07,0.0566454920209364,32.22709478838021,2.072069893155553,16_c2_x10_HighHighCOV_130723,0,1,0,8571,9795,12312.066600504,0.2351301084038065,24.550014363282017,NMC_degradation_3_160623_Halfthedata/16_c2_x10_HighHighCOV_130723.hdf5,10.038894532248378,8.719227008521557,137.8975005298853,0.0996125616010464,123203.30282840878,"(12245, 1200, 1920)","(2, 12245)",ns_to_s,12245.0,1224,True,12287.606907472014,10672.333858430386,168786.5406485796,1.0019905985938655,13.736323266163534,0.8685445374998616,0.012555023218890543,0.01445524400513836,0.0009140017292558286,2.008803715022487e-05,2.8926773496323812e-05,4.519808358800595e-05,-0.0654163146395177,2.8926773496323812e-05,3.330488218783878e-05,2.105859984205429e-06,2.105859984205429e-06,3.330488218783878e-05
cycle143_rank10_obj3,143.0,future8_negative,0,143.0,,0.85,0.0882550071924924,0.146345116836429,0.1411024565608148,-0.0052426602756141,-1.473398955075466e-06,0.0450363534043117,154.53537302761828,-0.0014813975704724,0.0161296498637742,-3.41314000236841e-06,0.0152786099460754,-5.680184528441609e-07,0.0588517286374712,31.678637027161333,1.664464050514309,16_c2_x10_HighHighCOV_130723,0,1,0,8571,9795,12312.066600504,0.2351301084038065,24.550014363282017,NMC_degradation_3_160623_Halfthedata/16_c2_x10_HighHighCOV_130723.hdf5,10.038894532248378,8.719227008521557,137.8975005298853,0.0996125616010464,123203.30282840878,"(12245, 1200, 1920)","(2, 12245)",ns_to_s,12245.0,1224,True,12287.606907472014,10672.333858430386,168786.5406485796,1.0019905985938655,13.736323266163534,0.8685445374998616,0.012576523174227385,0.014479998009577475,0.0009155669192211669,2.012243707876382e-05,2.8976309393419896e-05,4.527548342721859e-05,-0.11779070812736024,2.8976309393419896e-05,3.3361915414066504e-05,2.1094661818855686e-06,2.1094661818855686e-06,3.3361915414066504e-05
cycle143_rank10_obj2,143.0,future8_negative,0,143.0,,0.55,0.0681347604840993,0.4203115638106651,0.4313960455362493,0.0110844817255841,-3.588712515510632e-06,0.0272202673072703,0.2682926467093693,-2.913220017935233e-05,4.855890030908139e-05,-6.712058921322777e-08,-0.01168364289994,-3.879949570724305e-07,0.0082045511413034,27.203137963750432,3.105903906287774,16_c2_x10_HighHighCOV_130723,0,1,0,8571,9795,12312.066600504,0.2351301084038065,24.19643345057739,NMC_degradation_3_160623_Halfthedata/16_c2_x10_HighHighCOV_130723.hdf5,10.038894532248378,8.719227008521557,137.8975005298853,0.0996125616010464,123203.30282840878,"(12245, 1200, 1920)","(2, 12245)",ns_to_s,12245.0,1224,True,12287.606907472014,10672.333858430386,168786.5406485796,1.0019905985938655,13.736323266163534,0.8685445374998616,2.1834409965232716e-05,2.5139079255606043e-05,1.5895381567655057e-06,3.493505594437235e-08,5.030648055989618e-08,7.860387587483777e-08,-1.3342334519567969,5.030648055989618e-08,5.792043860491633e-08,3.662295913187725e-09,3.662295913187725e-09,5.792043860491633e-08
cycle143_rank10_obj2,143.0,future8_negative,0,143.0,,0.6,0.0729273959994316,0.3671360095865787,0.3806171360095866,0.0134811264230078,-3.658716732982423e-06,0.0312607066421798,13.693428266033152,5.057523502122412e-05,0.0001041701921301,1.1652534148890039e-07,-0.0016476932294787,-5.105153896359483e-07,0.019831919895604,25.96387264102509,2.9855741932262245,16_c2_x10_HighHighCOV_130723,0,1,0,8571,9795,12312.066600504,0.2351301084038065,24.19643345057739,NMC_degradation_3_160623_Halfthedata/16_c2_x10_HighHighCOV_130723.hdf5,10.038894532248378,8.719227008521557,137.8975005298853,0.0996125616010464,123203.30282840878,"(12245, 1200, 1920)","(2, 12245)",ns_to_s,12245.0,1224,True,12287.606907472014,10672.333858430386,168786.5406485796,1.0019905985938655,13.736323266163534,0.8685445374998616,0.001114409694999786,0.0012830772020139079,8.112867420242602e-05,1.7830555119996577e-06,2.567599937279507e-06,4.0118749019992295e-06,0.04538298190346759,2.567599937279507e-06,2.9562098734400437e-06,1.8692046536238957e-07,1.8692046536238957e-07,2.9562098734400437e-06
cycle143_rank10_obj2,143.0,future8_negative,0,143.0,,0.65,0.0776946097612381,0.3154583582983822,0.32893948472139,0.0134811264230078,-3.482614702914625e-06,0.0326556285489825,5.128228480687312,-8.697162518123692e-05,0.0002173137738614,-2.003826244175699e-07,0.0013481126423007,-8.749225379272154e-07,0.0641159052131593,28.544824555584185,3.1473920262503694,16_c2_x10_HighHighCOV_130723,0,1,0,8571,9795,12312.066600504,0.2351301084038065,24.19643345057739,NMC_degradation_3_160623_Halfthedata/16_c2_x10_HighHighCOV_130723.hdf5,10.038894532248378,8.719227008521557,137.8975005298853,0.0996125616010464,123203.30282840878,"(12245, 1200, 1920)","(2, 12245)",ns_to_s,12245.0,1224,True,12287.606907472014,10672.333858430386,168786.5406485796,1.0019905985938655,13.736323266163534,0.8685445374998616,0.00041734965313456354,0.00048051612221973136,3.038292307539196e-05,6.677594450153017e-07,9.615736008220344e-07,1.5024587512844288e-06,-0.20839031380048897,9.615736008220344e-07,1.1071091455942612e-06,7.000225476570308e-08,7.000225476570308e-08,1.1071091455942612e-06
cycle143_rank10_obj2,143.0,future8_negative,0,143.0,,0.7,0.0827600434422493,0.2735170760934691,0.2808568004793289,0.0073397243858597,-3.165147176477388e-06,0.0331497432465065,-2.3149540708286622,-8.424428841770216e-05,0.0001465016081716,-1.9409884051438577e-07,0.0067405632115039,-9.97007544338543e-07,0.0803344649773692,30.950334115106592,3.4061362101659,16_c2_x10_HighHighCOV_130723,0,1,0,8571,9795,12312.066600504,0.2351301084038065,24.19643345057739,NMC_degradation_3_160623_Halfthedata/16_c2_x10_HighHighCOV_130723.hdf5,10.038894532248378,8.719227008521557,137.8975005298853,0.0996125616010464,123203.30282840878,"(12245, 1200, 1920)","(2, 12245)",ns_to_s,12245.0,1224,True,12287.606907472014,10672.333858430386,168786.5406485796,1.0019905985938655,13.736323266163534,0.8685445374998616,-0.0001883974713921678,-0.00021691169912193227,-1.3715276478404105e-05,-3.014359542274685e-07,-4.340677740875546e-07,-6.78230897011804e-07,0.44716252184902955,4.340677740875546e-07,-4.99764554776932e-07,-3.159999700624306e-08,3.159999700624306e-08,4.99764554776932e-07
cycle143_rank10_obj2,143.0,future8_negative,0,143.0,,0.75,0.0885053481906652,0.2290293588975434,0.2354703415218693,0.0064409826243259,-2.8152972021516017e-06,0.0364888923767238,-2.109466347810212,-0.0003753527495259,0.0020478781033793,-8.648127349077725e-07,0.0127321749550629,-1.0146858782001052e-06,0.0761788346990325,30.556158467562465,4.067739758592894,16_c2_x10_HighHighCOV_130723,0,1,0,8571,9795,12312.066600504,0.2351301084038065,24.19643345057739,NMC_degradation_3_160623_Halfthedata/16_c2_x10_HighHighCOV_130723.hdf5,10.038894532248378,8.719227008521557,137.8975005298853,0.0996125616010464,123203.30282840878,"(12245, 1200, 1920)","(2, 12245)",ns_to_s,12245.0,1224,True,12287.606907472014,10672.333858430386,168786.5406485796,1.0019905985938655,13.736323266163534,0.8685445374998616,-0.00017167430270962356,-0.00019765745485406488,-1.2497835074434082e-05,-2.7467888433539773e-07,-3.9553759344297267e-07,-6.180274897546448e-07,2.1864236149590126,3.9553759344297267e-07,-4.554027759837655e-07,-2.8795012011496128e-08,2.8795012011496128e-08,4.554027759837655e-07
cycle143_rank10_obj2,143.0,future8_negative,0,143.0,,0.8,0.0950933396816253,0.1863391252246854,0.1839424805272618,-0.0023966446974235,-2.424922134448054e-06,0.0414067473728143,32.13170711270777,-0.000188549404035,0.0003412994149554,-4.344178268966526e-07,0.0061414020371479,-1.0854519803405804e-06,0.0840272876421341,39.085334383214814,3.987587552842242,16_c2_x10_HighHighCOV_130723,0,1,0,8571,9795,12312.066600504,0.2351301084038065,24.19643345057739,NMC_degradation_3_160623_Halfthedata/16_c2_x10_HighHighCOV_130723.hdf5,10.038894532248378,8.719227008521557,137.8975005298853,0.0996125616010464,123203.30282840878,"(12245, 1200, 1920)","(2, 12245)",ns_to_s,12245.0,1224,True,12287.606907472014,10672.333858430386,168786.5406485796,1.0019905985938655,13.736323266163534,0.8685445374998616,0.0026149686716596286,0.003010747933763898,0.00019036889428054152,4.183949874655406e-06,6.024887819503784e-06,9.413887217974663e-06,-0.07210388639774402,6.024887819503784e-06,6.936763239392022e-06,4.386099324223677e-07,4.386099324223677e-07,6.936763239392022e-06
