Repository: sagarnidhish/nmc-degradation-iscat-analysis

# Apparent Diffusion Calibration Bounds

Maps balanced future-drop ROI front descriptors to source HDF5 camera timing and slide-derived pixel-size assumptions.

- Threshold rows: 504
- ROI with HDF5 timing: 72 / 72
- Median ROI elapsed / HDF5 elapsed ratio: 1.002
- q70 median apparent D at 96 nm/px: 4.322e-08 um2/s
- q70 positive-D fraction: 0.514

Guardrail: apparent optical-front proxies only; no HDF5 pixel-size attribute confirms calibrated material diffusion.

File: derived_local/apparent_diffusion_calibration_bounds/apparent_diffusion_calibration_joined.csv (part 8 of 14)
roi_id,cycleNo,cohort_role,is_event_roi,event_reference_cycle,degradation_mode_hypothesis,threshold_quantile,threshold_value,phase_fraction_first,phase_fraction_last,phase_fraction_delta,phase_fraction_slope_per_s,phase_fraction_slope_r2,radius2_delta_px2,radius2_slope_px2_per_s,radius2_slope_r2,apparent_diffusion_proxy_um2_per_s,interface_density_delta,interface_density_slope_per_s,interface_density_slope_r2,centroid_path_px,centroid_net_px,source_stem,future_any_drop_within_8cycles,future_any_drop_within_16cycles,any_abrupt_drop,first_frame_index,last_frame_index,timing_elapsed_s,transferred_masked_residual_signature,validation_score_recon,relative_path,sampled_timing_dt_median_s,sampled_timing_dt_min_s,sampled_timing_dt_max_s,sampled_timing_fps_median,sampled_timing_duration_s,movie_shape,camera_timing_shape,camera_timing_unit_inference,movie_n_frames,frame_span,frame_span_in_movie,h5_elapsed_median_s,h5_elapsed_min_s,h5_elapsed_max_s,roi_elapsed_to_h5_median_ratio,h5_dt_max_to_median_ratio,h5_dt_min_to_median_ratio,radius2_slope_h5_median_px2_per_s,radius2_slope_h5_min_dt_px2_per_s,radius2_slope_h5_max_dt_px2_per_s,apparent_D_h5median_px0p08_um2_per_s,apparent_D_h5median_px0p096_um2_per_s,apparent_D_h5median_px0p12_um2_per_s,apparent_D_reported_to_h5median_ratio,apparent_D_h5median_abs_um2_per_s,apparent_D_h5_fast_dt_px0p096_um2_per_s,apparent_D_h5_slow_dt_px0p096_um2_per_s,apparent_D_h5_timing_envelope_abs_min_um2_per_s,apparent_D_h5_timing_envelope_abs_max_um2_per_s
cycle143_rank10_obj2,143.0,future8_negative,0,143.0,,0.85,0.1036591231822967,0.1455961653684841,0.1358597962852007,-0.0097363690832834,-1.925351811606572e-06,0.0497950281025508,38.6291600310343,-0.000667250076745,0.002831478009607,-1.5373441768206106e-06,0.0014979029358897,-9.802142519550748e-07,0.0810532354570662,43.8164701839136,3.821075950767838,16_c2_x10_HighHighCOV_130723,0,1,0,8571,9795,12312.066600504,0.2351301084038065,24.19643345057739,NMC_degradation_3_160623_Halfthedata/16_c2_x10_HighHighCOV_130723.hdf5,10.038894532248378,8.719227008521557,137.8975005298853,0.0996125616010464,123203.30282840878,"(12245, 1200, 1920)","(2, 12245)",ns_to_s,12245.0,1224,True,12287.606907472014,10672.333858430386,168786.5406485796,1.0019905985938655,13.736323266163534,0.8685445374998616,0.003143749659467391,0.0036195606831133766,0.00022886398336382623,5.029999455147825e-06,7.243199215412868e-06,1.1317498774082607e-05,-0.21224656827735489,7.243199215412868e-06,8.33946781389322e-06,5.273026176702557e-07,5.273026176702557e-07,8.33946781389322e-06
cycle143_rank10_obj1,143.0,future8_negative,0,143.0,,0.55,0.0476074628531932,0.4923606950269622,0.4198621929298981,-0.0724985020970641,-3.445473364444147e-06,0.0318187041191689,-19.15098332754644,-0.0005659818973863,0.0775657167731457,-1.3040222915782e-06,0.0079388855602156,1.446554132327523e-07,0.0011503494467985,20.809412809710008,1.5003199838915924,16_c2_x10_HighHighCOV_130723,0,1,0,8571,9795,12312.066600504,0.2351301084038065,23.938501501741023,NMC_degradation_3_160623_Halfthedata/16_c2_x10_HighHighCOV_130723.hdf5,10.038894532248378,8.719227008521557,137.8975005298853,0.0996125616010464,123203.30282840878,"(12245, 1200, 1920)","(2, 12245)",ns_to_s,12245.0,1224,True,12287.606907472014,10672.333858430386,168786.5406485796,1.0019905985938655,13.736323266163534,0.8685445374998616,-0.001558560871271106,-0.001794451296369306,-0.00011346273970635824,-2.4936973940337695e-06,-3.590924247408628e-06,-5.610819136575981e-06,0.3631439155307275,3.590924247408628e-06,-4.134415786834881e-06,-2.614181522834494e-07,2.614181522834494e-07,4.134415786834881e-06
cycle143_rank10_obj1,143.0,future8_negative,0,143.0,,0.6,0.0528363697230815,0.4367884961054523,0.3681845416417016,-0.0686039544637507,-3.4705267315135173e-06,0.0334480548281731,-24.707817813896213,-0.0006671344917928,0.0551380698933632,-1.5370778690907354e-06,0.0004493708807669,-7.886283535521878e-08,0.0003362113545335,17.958224563968898,1.1472205733112,16_c2_x10_HighHighCOV_130723,0,1,0,8571,9795,12312.066600504,0.2351301084038065,23.938501501741023,NMC_degradation_3_160623_Halfthedata/16_c2_x10_HighHighCOV_130723.hdf5,10.038894532248378,8.719227008521557,137.8975005298853,0.0996125616010464,123203.30282840878,"(12245, 1200, 1920)","(2, 12245)",ns_to_s,12245.0,1224,True,12287.606907472014,10672.333858430386,168786.5406485796,1.0019905985938655,13.736323266163534,0.8685445374998616,-0.002010791686286086,-0.0023151278943901094,-0.0001463850003617225,-3.217266698057738e-06,-4.632864045203142e-06,-7.23885007062991e-06,0.33177702908899787,4.632864045203142e-06,-5.334054668674812e-06,-3.3727104083340865e-07,3.3727104083340865e-07,5.334054668674812e-06
cycle143_rank10_obj1,143.0,future8_negative,0,143.0,,0.65,0.058525245077908,0.377920910724985,0.3198022768124625,-0.0581186339125224,-3.298347104998343e-06,0.0319567703624966,-27.16150042559275,-0.0008501439047537,0.0526972535014824,-1.9587315565526887e-06,-0.0068903535050928,-3.750166411503852e-07,0.0085994608287437,19.527747634668508,0.7759497814495927,16_c2_x10_HighHighCOV_130723,0,1,0,8571,9795,12312.066600504,0.2351301084038065,23.938501501741023,NMC_degradation_3_160623_Halfthedata/16_c2_x10_HighHighCOV_130723.hdf5,10.038894532248378,8.719227008521557,137.8975005298853,0.0996125616010464,123203.30282840878,"(12245, 1200, 1920)","(2, 12245)",ns_to_s,12245.0,1224,True,12287.606907472014,10672.333858430386,168786.5406485796,1.0019905985938655,13.736323266163534,0.8685445374998616,-0.002210479276406215,-0.002545038487915845,-0.00016092219392151706,-3.5367668422499446e-06,-5.0929442528399196e-06,-7.957725395062374e-06,0.3845970934122171,5.0929442528399196e-06,-5.863768676158107e-06,-3.707647347951753e-07,3.707647347951753e-07,5.863768676158107e-06
cycle143_rank10_obj1,143.0,future8_negative,0,143.0,,0.7,0.0651418790221214,0.3218993409227082,0.2699221090473337,-0.0519772318753745,-3.261653495153909e-06,0.0343051804119615,-28.092512894777546,-0.0013660323629232,0.0892052655546742,-3.1473385641751546e-06,0.0008987417615338,-5.722280694871701e-07,0.0274130310631852,19.160768597729245,0.4614859273178524,16_c2_x10_HighHighCOV_130723,0,1,0,8571,9795,12312.066600504,0.2351301084038065,23.938501501741023,NMC_degradation_3_160623_Halfthedata/16_c2_x10_HighHighCOV_130723.hdf5,10.038894532248378,8.719227008521557,137.8975005298853,0.0996125616010464,123203.30282840878,"(12245, 1200, 1920)","(2, 12245)",ns_to_s,12245.0,1224,True,12287.606907472014,10672.333858430386,168786.5406485796,1.0019905985938655,13.736323266163534,0.8685445374998616,-0.0022862476889372713,-0.0026322745584450072,-0.0001664381104490274,-3.6579963022996344e-06,-5.2675146753114734e-06,-8.230491680174176e-06,0.5974997239070908,5.2675146753114734e-06,-6.064760582657297e-06,-3.8347340647455915e-07,3.8347340647455915e-07,6.064760582657297e-06
cycle143_rank10_obj1,143.0,future8_negative,0,143.0,,0.75,0.0729977637529373,0.2625823846614739,0.2239364889155182,-0.0386458957459556,-2.924378730517013e-06,0.0328628284921095,-49.98472260644428,-0.001830375797115,0.1143647381895874,-4.2171858365531175e-06,-0.0008987417615338,-8.577772168316038e-07,0.0722852876893226,20.71435957433147,0.5416688977867653,16_c2_x10_HighHighCOV_130723,0,1,0,8571,9795,12312.066600504,0.2351301084038065,23.938501501741023,NMC_degradation_3_160623_Halfthedata/16_c2_x10_HighHighCOV_130723.hdf5,10.038894532248378,8.719227008521557,137.8975005298853,0.0996125616010464,123203.30282840878,"(12245, 1200, 1920)","(2, 12245)",ns_to_s,12245.0,1224,True,12287.606907472014,10672.333858430386,168786.5406485796,1.0019905985938655,13.736323266163534,0.8685445374998616,-0.004067897271034028,-0.004683579362255417,-0.00029614163791954535,-6.5086356336544446e-06,-9.3724353124624e-06,-1.46444301757225e-05,0.44995624893197,9.3724353124624e-06,-1.079096685063648e-05,-6.823103337666325e-07,6.823103337666325e-07,1.079096685063648e-05
cycle143_rank10_obj1,143.0,future8_negative,0,143.0,,0.8,0.0825707763433456,0.2088076692630317,0.1816956261234272,-0.0271120431396045,-2.3811102178459425e-06,0.0283967630433172,-58.69635382353533,-0.0023643125627157,0.1486355616581108,-5.447376144497028e-06,-0.0011983223487117,-8.335835695394958e-07,0.0603893806718401,23.637312436274705,0.5925826074926549,16_c2_x10_HighHighCOV_130723,0,1,0,8571,9795,12312.066600504,0.2351301084038065,23.938501501741023,NMC_degradation_3_160623_Halfthedata/16_c2_x10_HighHighCOV_130723.hdf5,10.038894532248378,8.719227008521557,137.8975005298853,0.0996125616010464,123203.30282840878,"(12245, 1200, 1920)","(2, 12245)",ns_to_s,12245.0,1224,True,12287.606907472014,10672.333858430386,168786.5406485796,1.0019905985938655,13.736323266163534,0.8685445374998616,-0.004776874314545532,-0.005499861099001263,-0.0003477549430066436,-7.642998903272852e-06,-1.1005918420712906e-05,-1.7196747532363917e-05,0.4949497112612775,1.1005918420712906e-05,-1.267167997209891e-05,-8.012273886873069e-07,8.012273886873069e-07,1.267167997209891e-05
cycle143_rank10_obj1,143.0,future8_negative,0,143.0,,0.85,0.0966555073857307,0.1560814859197124,0.1352606351108448,-0.0208208508088675,-1.832223965430238e-06,0.0269562910944989,-43.68026178466744,-0.0034676443420068,0.1784733896149369,-7.989452563983678e-06,-0.0026962252846015,-8.041786058381531e-07,0.0671453980429255,32.23385696214552,1.016490753538689,16_c2_x10_HighHighCOV_130723,0,1,0,8571,9795,12312.066600504,0.2351301084038065,23.938501501741023,NMC_degradation_3_160623_Halfthedata/16_c2_x10_HighHighCOV_130723.hdf5,10.038894532248378,8.719227008521557,137.8975005298853,0.0996125616010464,123203.30282840878,"(12245, 1200, 1920)","(2, 12245)",ns_to_s,12245.0,1224,True,12287.606907472014,10672.333858430386,168786.5406485796,1.0019905985938655,13.736323266163534,0.8685445374998616,-0.0035548225226920104,-0.0040928500142602955,-0.00025878995811408627,-5.687716036307217e-06,-8.190311092282392e-06,-1.2797361081691238e-05,0.9754760806963756,8.190311092282392e-06,-9.42992643285572e-06,-5.962520634948548e-07,5.962520634948548e-07,9.42992643285572e-06
cycle146_rank1_obj3,146.0,future8_negative,0,146.0,,0.55,0.0729481384158134,0.4212103055721989,0.4191132414619533,-0.0020970641102456,3.773652591722557e-06,0.0274557915270724,-2.9213058097789144,-0.0029553057536372,0.2597121355567172,-6.809024456380207e-06,-0.0086878370281605,-1.248068026809341e-06,0.0823584555680836,28.79911106903,0.3537623575320633,17_c2_x10_HighHighCOV_150723,0,1,0,0,1236,12394.593684328,3.21719464829548,23.92599538665901,NMC_degradation_3_160623_Halfthedata/17_c2_x10_HighHighCOV_150723.hdf5,10.038893964141607,8.719225376844406,138.109590575099,0.0996125672381784,124519.69145044312,"(12377, 1200, 1920)","(2, 12377)",ns_to_s,12377.0,1236,True,12408.072939679027,10776.962565779686,170703.45395082235,0.9989136705259104,13.75745087739935,0.8685444241157455,-0.0002354358991908443,-0.00027106949587586004,-1.711333744084937e-05,-3.766974387053509e-07,-5.424443117357053e-07,-8.475692370870395e-07,12.552485682065301,5.424443117357053e-07,-6.245441184979815e-07,-3.942912946371695e-08,3.942912946371695e-08,6.245441184979815e-07
cycle146_rank1_obj3,146.0,future8_negative,0,146.0,,0.6,0.0784542009234428,0.3741761533852606,0.3692330736968244,-0.0049430796884361,3.2331183706139214e-06,0.022081918065316,-4.196286197314976,-0.0032282081373555,0.2006402593433937,-7.437791548467226e-06,-0.0064409826243259,-1.0219753341565222e-06,0.0665183538430121,28.59792382642017,0.6218416865373699,17_c2_x10_HighHighCOV_150723,0,1,0,0,1236,12394.593684328,3.21719464829548,23.92599538665901,NMC_degradation_3_160623_Halfthedata/17_c2_x10_HighHighCOV_150723.hdf5,10.038893964141607,8.719225376844406,138.109590575099,0.0996125672381784,124519.69145044312,"(12377, 1200, 1920)","(2, 12377)",ns_to_s,12377.0,1236,True,12408.072939679027,10776.962565779686,170703.45395082235,0.9989136705259104,13.75745087739935,0.8685444241157455,-0.00033819000079342906,-0.0003893755936983145,-2.4582315707120233e-05,-5.411040012694865e-07,-7.791897618280606e-07,-1.2174840028563446e-06,9.545545787225683,7.791897618280606e-07,-8.971213678809166e-07,-5.6637655389205015e-08,5.6637655389205015e-08,8.971213678809166e-07
cycle146_rank1_obj3,146.0,future8_negative,0,146.0,,0.65,0.0840086951851844,0.3304373876572798,0.3224985020970641,-0.0079388855602157,2.5588600555918755e-06,0.0156098224243441,-11.404207753291985,-0.0034913753076982,0.1699265254886527,-8.044128708936654e-06,-0.0124325943678849,-9.159886906919378e-07,0.0578571228996798,30.20484654658595,0.3359576097220961,17_c2_x10_HighHighCOV_150723,0,1,0,0,1236,12394.593684328,3.21719464829548,23.92599538665901,NMC_degradation_3_160623_Halfthedata/17_c2_x10_HighHighCOV_150723.hdf5,10.038893964141607,8.719225376844406,138.109590575099,0.0996125672381784,124519.69145044312,"(12377, 1200, 1920)","(2, 12377)",ns_to_s,12377.0,1236,True,12408.072939679027,10776.962565779686,170703.45395082235,0.9989136705259104,13.75745087739935,0.8685444241157455,-0.0009190958022839436,-0.0010582024094158036,-6.680712949474006e-05,-1.4705532836543099e-06,-2.1175967284622062e-06,-3.3087448882221966e-06,3.798706619072972,2.1175967284622062e-06,-2.4380983512940115e-06,-1.539236263558811e-07,1.539236263558811e-07,2.4380983512940115e-06
cycle146_rank1_obj3,146.0,future8_negative,0,146.0,,0.7,0.0896212309598922,0.2808568004793289,0.2720191731575794,-0.0088376273217495,1.9851639780575305e-06,0.010700735252086,-13.7877550660794,-0.0040261621747329,0.1742958593550471,-9.276277650584762e-06,-0.0061414020371479,-8.78928321255812e-07,0.0511308194338131,34.931113032331254,0.1331570193619051,17_c2_x10_HighHighCOV_150723,0,1,0,0,1236,12394.593684328,3.21719464829548,23.92599538665901,NMC_degradation_3_160623_Halfthedata/17_c2_x10_HighHighCOV_150723.hdf5,10.038893964141607,8.719225376844406,138.109590575099,0.0996125672381784,124519.69145044312,"(12377, 1200, 1920)","(2, 12377)",ns_to_s,12377.0,1236,True,12408.072939679027,10776.962565779686,170703.45395082235,0.9989136705259104,13.75745087739935,0.8685444241157455,-0.0011111922965884873,-0.0012793730127503595,-8.077021728014649e-05,-1.7779076745415798e-06,-2.5601870513398747e-06,-4.000292267718554e-06,3.6232812152260587,2.5601870513398747e-06,-2.9476754213768283e-06,-1.860945806134575e-07,1.860945806134575e-07,2.9476754213768283e-06
cycle146_rank1_obj3,146.0,future8_negative,0,146.0,,0.75,0.0955138355493545,0.2347213900539245,0.2269322947872978,-0.0077890952666267,1.5369540964956729e-06,0.0077103867206015,-26.274749210721893,-0.0042980645734098,0.1652261158722775,-9.90274077713637e-06,-0.0082384661473936,-9.23346520618474e-07,0.0451415646044514,36.02540113903014,0.4002385677045619,17_c2_x10_HighHighCOV_150723,0,1,0,0,1236,12394.593684328,3.21719464829548,23.92599538665901,NMC_degradation_3_160623_Halfthedata/17_c2_x10_HighHighCOV_150723.hdf5,10.038893964141607,8.719225376844406,138.109590575099,0.0996125672381784,124519.69145044312,"(12377, 1200, 1920)","(2, 12377)",ns_to_s,12377.0,1236,True,12408.072939679027,10776.962565779686,170703.45395082235,0.9989136705259104,13.75745087739935,0.8685444241157455,-0.0021175527689476633,-0.0024380477384372337,-0.00015392043103176658,-3.3880844303162616e-06,-4.878841579655416e-06,-7.623189968211588e-06,2.0297319794990725,4.878841579655416e-06,-5.617261989359386e-06,-3.546326730971902e-07,3.546326730971902e-07,5.617261989359386e-06
cycle146_rank1_obj3,146.0,future8_negative,0,146.0,,0.8,0.1024278938770294,0.1902336728579988,0.1763031755542241,-0.0139304973037747,9.733031649999149e-07,0.0041530473751284,-42.938665631961726,-0.0051100996729025,0.2006101686899699,-1.1773669646367444e-05,-0.0122828040742959,-9.55869307062043e-07,0.035948058371191,45.30599924231994,0.9297855916232164,17_c2_x10_HighHighCOV_150723,0,1,0,0,1236,12394.593684328,3.21719464829548,23.92599538665901,NMC_degradation_3_160623_Halfthedata/17_c2_x10_HighHighCOV_150723.hdf5,10.038893964141607,8.719225376844406,138.109590575099,0.0996125672381784,124519.69145044312,"(12377, 1200, 1920)","(2, 12377)",ns_to_s,12377.0,1236,True,12408.072939679027,10776.962565779686,170703.45395082235,0.9989136705259104,13.75745087739935,0.8685444241157455,-0.0034605426516031157,-0.00398430126947882,-0.0002515395244687424,-5.5368682425649855e-06,-7.97309026929358e-06,-1.2457953545771215e-05,1.476675824392817,7.97309026929358e-06,-9.179830124879203e-06,-5.795470643759825e-07,5.795470643759825e-07,9.179830124879203e-06
cycle146_rank1_obj3,146.0,future8_negative,0,146.0,,0.85,0.1114844009280204,0.1445476333133613,0.1343618933493109,-0.0101857399640503,6.211635340403007e-07,0.0028601424085815,-40.08049630027551,-0.0053455137581135,0.1812779896306735,-1.231606369869356e-05,-0.011833433193529,-8.666432126381833e-07,0.0281802882991786,51.60189919437321,0.7817055596547787,17_c2_x10_HighHighCOV_150723,0,1,0,0,1236,12394.593684328,3.21719464829548,23.92599538665901,NMC_degradation_3_160623_Halfthedata/17_c2_x10_HighHighCOV_150723.hdf5,10.038893964141607,8.719225376844406,138.109590575099,0.0996125672381784,124519.69145044312,"(12377, 1200, 1920)","(2, 12377)",ns_to_s,12377.0,1236,True,12408.072939679027,10776.962565779686,170703.45395082235,0.9989136705259104,13.75745087739935,0.8685444241157455,-0.0032301950911413904,-0.0037190902404675647,-0.00023479604760558758,-5.168312145826225e-06,-7.442369489989764e-06,-1.1628702328109005e-05,1.6548578668741292,7.442369489989764e-06,-8.568783914037269e-06,-5.409700936832738e-07,5.409700936832738e-07,8.568783914037269e-06
cycle146_rank1_obj2,146.0,future8_negative,0,146.0,,0.55,0.0333992205560207,0.4155182744158178,0.4132714200119832,-0.0022468544038345,6.352066511560256e-06,0.0339313205667133,-13.043411965245468,-0.0001696033333954,0.0053645620224445,-3.907660801431786e-07,-0.0104853205512282,-7.926966451133377e-07,0.0737744323952267,25.301714871988672,0.2786525353758098,17_c2_x10_HighHighCOV_150723,0,1,0,0,1236,12394.593684328,3.21719464829548,23.67346169899455,NMC_degradation_3_160623_Halfthedata/17_c2_x10_HighHighCOV_150723.hdf5,10.038893964141607,8.719225376844406,138.109590575099,0.0996125672381784,124519.69145044312,"(12377, 1200, 1920)","(2, 12377)",ns_to_s,12377.0,1236,True,12408.072939679027,10776.962565779686,170703.45395082235,0.9989136705259104,13.75745087739935,0.8685444241157455,-0.00105120368236511,-0.0012103050266373278,-7.640977181986676e-05,-1.6819258917841763e-06,-2.421973284169214e-06,-3.784333256514396e-06,0.16134202746882045,2.421973284169214e-06,-2.7885427813724033e-06,-1.7604811427297302e-07,1.7604811427297302e-07,2.7885427813724033e-06
cycle146_rank1_obj2,146.0,future8_negative,0,146.0,,0.6,0.0377113208174705,0.3702816057519473,0.3674355901737567,-0.0028460155781905,5.488293605843676e-06,0.0288953545044547,-9.608640169820433,-0.0004716931008077,0.0345086033999749,-1.0867809042609644e-06,-0.0094367884961054,-7.381161486456539e-07,0.0488509559178551,25.862678963205703,0.3745177464036635,17_c2_x10_HighHighCOV_150723,0,1,0,0,1236,12394.593684328,3.21719464829548,23.67346169899455,NMC_degradation_3_160623_Halfthedata/17_c2_x10_HighHighCOV_150723.hdf5,10.038893964141607,8.719225376844406,138.109590575099,0.0996125672381784,124519.69145044312,"(12377, 1200, 1920)","(2, 12377)",ns_to_s,12377.0,1236,True,12408.072939679027,10776.962565779686,170703.45395082235,0.9989136705259104,13.75745087739935,0.8685444241157455,-0.0007743861771712788,-0.0008915907530690464,-5.628849298262335e-05,-1.239017883474046e-06,-1.7841857522026264e-06,-2.7877902378166036e-06,0.6091186990588303,1.7841857522026264e-06,-2.054225095071083e-06,-1.296886878319642e-07,1.296886878319642e-07,2.054225095071083e-06
cycle146_rank1_obj2,146.0,future8_negative,0,146.0,,0.65,0.0427999811246991,0.3259436788496105,0.3195026962252846,-0.0064409826243259,4.713630637770293e-06,0.0263331280479552,-1.1734848563194191,-0.0008086709845785,0.0798011317249327,-1.8631779484688656e-06,-0.0104853205512282,-7.43939511233205e-07,0.0324222577662541,27.033771204176485,0.5888484096778459,17_c2_x10_HighHighCOV_150723,0,1,0,0,1236,12394.593684328,3.21719464829548,23.67346169899455,NMC_degradation_3_160623_Halfthedata/17_c2_x10_HighHighCOV_150723.hdf5,10.038893964141607,8.719225376844406,138.109590575099,0.0996125672381784,124519.69145044312,"(12377, 1200, 1920)","(2, 12377)",ns_to_s,12377.0,1236,True,12408.072939679027,10776.962565779686,170703.45395082235,0.9989136705259104,13.75745087739935,0.8685444241157455,-9.457430352192747e-05,-0.00010888827433117473,-6.8744060483831e-06,-1.5131888563508396e-07,-2.178991953145209e-07,-3.404674926789389e-07,8.55064171200591,2.178991953145209e-07,-2.508785840590266e-07,-1.5838631535474663e-08,1.5838631535474663e-08,2.508785840590266e-07
cycle146_rank1_obj2,146.0,future8_negative,0,146.0,,0.7,0.0487453158944845,0.2826542840023966,0.2760635110844817,-0.0065907729179149,3.980883653242864e-06,0.0243244575215427,-4.631141306957602,-0.0011878951171184,0.1242088654091002,-2.736910349840922e-06,-0.0112342720191731,-4.526815159694194e-07,0.010894786304993,27.414192173560306,0.8162373478297551,17_c2_x10_HighHighCOV_150723,0,1,0,0,1236,12394.593684328,3.21719464829548,23.67346169899455,NMC_degradation_3_160623_Halfthedata/17_c2_x10_HighHighCOV_150723.hdf5,10.038893964141607,8.719225376844406,138.109590575099,0.0996125672381784,124519.69145044312,"(12377, 1200, 1920)","(2, 12377)",ns_to_s,12377.0,1236,True,12408.072939679027,10776.962565779686,170703.45395082235,0.9989136705259104,13.75745087739935,0.8685444241157455,-0.00037323614468351125,-0.0004297260270405839,-2.7129745765377303e-05,-5.97177831493618e-07,-8.599360773508099e-07,-1.3436501208606404e-06,3.1826904602868553,8.599360773508099e-07,-9.900887663015054e-07,-6.25069342434293e-08,6.25069342434293e-08,9.900887663015054e-07
cycle146_rank1_obj2,146.0,future8_negative,0,146.0,,0.75,0.0564894443377852,0.2344218094667465,0.2281306171360096,-0.0062911923307369,2.8262197899556952e-06,0.0169369581338999,0.0578780320495297,-0.0013424677791205,0.1597643083150491,-3.093045763093689e-06,-0.0085380467345715,-4.028641343936213e-07,0.0082620335451445,33.9834150110247,0.8803599955602224,17_c2_x10_HighHighCOV_150723,0,1,0,0,1236,12394.593684328,3.21719464829548,23.67346169899455,NMC_degradation_3_160623_Halfthedata/17_c2_x10_HighHighCOV_150723.hdf5,10.038893964141607,8.719225376844406,138.109590575099,0.0996125672381784,124519.69145044312,"(12377, 1200, 1920)","(2, 12377)",ns_to_s,12377.0,1236,True,12408.072939679027,10776.962565779686,170703.45395082235,0.9989136705259104,13.75745087739935,0.8685444241157455,4.664546407077045e-06,5.370532902592705e-06,3.3905601034999375e-07,7.463274251323272e-09,1.0747114921905512e-08,1.679236706547736e-08,-287.8024274951438,1.0747114921905512e-08,1.2373707807573593e-08,7.811850478463856e-10,7.811850478463856e-10,1.2373707807573593e-08
cycle146_rank1_obj2,146.0,future8_negative,0,146.0,,0.8,0.0676567465066909,0.1914319952067106,0.1821449970041941,-0.0092869982025164,1.4944878139634754e-06,0.007802713031439,2.362776439337836,-0.0023337388709921,0.166977692670696,-5.376934358765932e-06,-0.0098861593768723,-6.19788357234885e-07,0.019286707420216,41.59654694158368,0.7801607081732599,17_c2_x10_HighHighCOV_150723,0,1,0,0,1236,12394.593684328,3.21719464829548,23.67346169899455,NMC_degradation_3_160623_Halfthedata/17_c2_x10_HighHighCOV_150723.hdf5,10.038893964141607,8.719225376844406,138.109590575099,0.0996125672381784,124519.69145044312,"(12377, 1200, 1920)","(2, 12377)",ns_to_s,12377.0,1236,True,12408.072939679027,10776.962565779686,170703.45395082235,0.9989136705259104,13.75745087739935,0.8685444241157455,0.00019042251369929137,0.0002192432631101837,1.3841409676564155e-05,3.0467602191886623e-07,4.3873347156316733e-07,6.85521049317449e-07,-12.255582733654684,4.3873347156316733e-07,5.051364782058632e-07,3.1890607894803813e-08,3.1890607894803813e-08,5.051364782058632e-07
cycle146_rank1_obj2,146.0,future8_negative,0,146.0,,0.85,0.0851132351905107,0.1448472139005392,0.1369083283403235,-0.0079388855602157,6.267992701110391e-07,0.0030060686189311,-28.22351154849639,-0.0046413363270701,0.2691929008201793,-1.0693638897569658e-05,-0.0097363690832834,-7.566232096632073e-07,0.0316055349509426,47.33646599234108,2.1520993234714894,17_c2_x10_HighHighCOV_150723,0,1,0,0,1236,12394.593684328,3.21719464829548,23.67346169899455,NMC_degradation_3_160623_Halfthedata/17_c2_x10_HighHighCOV_150723.hdf5,10.038893964141607,8.719225376844406,138.109590575099,0.0996125672381784,124519.69145044312,"(12377, 1200, 1920)","(2, 12377)",ns_to_s,12377.0,1236,True,12408.072939679027,10776.962565779686,170703.45395082235,0.9989136705259104,13.75745087739935,0.8685444241157455,-0.002274608771700731,-0.002618874416258538,-0.00016533649961545155,-3.63937403472117e-06,-5.240698609998485e-06,-8.188591578122631e-06,2.040498737547655,5.240698609998485e-06,-6.033886655059671e-06,-3.8093529511400037e-07,3.8093529511400037e-07,6.033886655059671e-06
cycle146_rank1_obj1,146.0,future8_negative,0,146.0,,0.55,0.0499722734093666,0.4258538046734572,0.4228579988016776,-0.0029958058717795,3.522079707035086e-06,0.0284675519638926,-11.276382172519106,-0.0015947163292967,0.1872402817895454,-3.674226422699742e-06,-0.0113840623127621,-1.6457182499661715e-06,0.1957968692173376,25.904143263324144,0.2012840140948202,17_c2_x10_HighHighCOV_150723,0,1,0,0,1236,12394.593684328,3.21719464829548,23.663902942445056,NMC_degradation_3_160623_Halfthedata/17_c2_x10_HighHighCOV_150723.hdf5,10.038893964141607,8.719225376844406,138.109590575099,0.0996125672381784,124519.69145044312,"(12377, 1200, 1920)","(2, 12377)",ns_to_s,12377.0,1236,True,12408.072939679027,10776.962565779686,170703.45395082235,0.9989136705259104,13.75745087739935,0.8685444241157455,-0.0009087939946306284,-0.0010463414068380675,-6.605831289018732e-05,-1.4540703914090056e-06,-2.093861363628968e-06,-3.271658380670262e-06,1.7547610775585305,2.093861363628968e-06,-2.4107706013549075e-06,-1.521983528989916e-07,1.521983528989916e-07,2.4107706013549075e-06
cycle146_rank1_obj1,146.0,future8_negative,0,146.0,,0.6,0.0558834195137023,0.3743259436788496,0.3752246854403834,0.0008987417615338,3.3553205900751617e-06,0.0274605609044346,-11.03782638804023,-0.0017781880896832,0.1614905092440288,-4.096945358630268e-06,-0.0092869982025164,-1.5475522687612506e-06,0.1461104693868935,25.376876771326074,0.2761572816742269,17_c2_x10_HighHighCOV_150723,0,1,0,0,1236,12394.593684328,3.21719464829548,23.663902942445056,NMC_degradation_3_160623_Halfthedata/17_c2_x10_HighHighCOV_150723.hdf5,10.038893964141607,8.719225376844406,138.109590575099,0.0996125672381784,124519.69145044312,"(12377, 1200, 1920)","(2, 12377)",ns_to_s,12377.0,1236,True,12408.072939679027,10776.962565779686,170703.45395082235,0.9989136705259104,13.75745087739935,0.8685444241157455,-0.000889568141781552,-0.0010242056906728868,-6.466082631942583e-05,-1.4233090268504832e-06,-2.0495649986646957e-06,-3.202445310413587e-06,1.998934096405556,2.0495649986646957e-06,-2.3597699113103313e-06,-1.489785438399571e-07,1.489785438399571e-07,2.3597699113103313e-06
cycle146_rank1_obj1,146.0,future8_negative,0,146.0,,0.65,0.0622295551002025,0.3256440982624325,0.3242959856201318,-0.0013481126423007,3.170663207901662e-06,0.0257544531879029,-19.57227277652544,-0.0021814281248655,0.1627148143006196,-5.026010399690115e-06,-0.0016476932294787,-1.3415158824618051e-06,0.1020887535535474,24.54665263236209,0.8345914083063138,17_c2_x10_HighHighCOV_150723,0,1,0,0,1236,12394.593684328,3.21719464829548,23.663902942445056,NMC_degradation_3_160623_Halfthedata/17_c2_x10_HighHighCOV_150723.hdf5,10.038893964141607,8.719225376844406,138.109590575099,0.0996125672381784,124519.69145044312,"(12377, 1200, 1920)","(2, 12377)",ns_to_s,12377.0,1236,True,12408.072939679027,10776.962565779686,170703.45395082235,0.9989136705259104,13.75745087739935,0.8685444241157455,-0.0015773821504495233,-0.0018161214402538325,-0.00011465657151942562,-2.5238114407192376e-06,-3.6342884746357016e-06,-5.678575741618283e-06,1.3829420627359303,3.6342884746357016e-06,-4.18434379834483e-06,-2.6416874078075664e-07,2.6416874078075664e-07,4.18434379834483e-06
cycle146_rank1_obj1,146.0,future8_negative,0,146.0,,0.7,0.0694043368101119,0.2781605751947273,0.2774116237267825,-0.0007489514679448,2.8355288227546085e-06,0.0217926995610148,-22.11406434819617,-0.0025193224589635,0.1644859221800843,-5.804518945452093e-06,-0.0025464349910125,-1.3521975479424549e-06,0.1243954309316411,26.28373930129785,0.8154175137127088,17_c2_x10_HighHighCOV_150723,0,1,0,0,1236,12394.593684328,3.21719464829548,23.663902942445056,NMC_degradation_3_160623_Halfthedata/17_c2_x10_HighHighCOV_150723.hdf5,10.038893964141607,8.719225376844406,138.109590575099,0.0996125672381784,124519.69145044312,"(12377, 1200, 1920)","(2, 12377)",ns_to_s,12377.0,1236,True,12408.072939679027,10776.962565779686,170703.45395082235,0.9989136705259104,13.75745087739935,0.8685444241157455,-0.0017822319755615669,-0.0020519756112371977,-0.00012954667194119558,-2.851571160898507e-06,-4.10626247169385e-06,-6.41603511202164e-06,1.4135771849619991,4.10626247169385e-06,-4.727751808290504e-06,-2.9847553215251464e-07,2.9847553215251464e-07,4.727751808290504e-06
cycle146_rank1_obj1,146.0,future8_negative,0,146.0,,0.75,0.0778626706451177,0.2326243259436788,0.2276812462552426,-0.0049430796884361,2.3107493904407006e-06,0.0162444373637971,-33.67263530687637,-0.0027305158729619,0.1539907774520595,-6.291108571304384e-06,-0.0076393049730377,-1.225511732980284e-06,0.162436828263507,29.81918913399115,0.9763693791986112,17_c2_x10_HighHighCOV_150723,0,1,0,0,1236,12394.593684328,3.21719464829548,23.663902942445056,NMC_degradation_3_160623_Halfthedata/17_c2_x10_HighHighCOV_150723.hdf5,10.038893964141607,8.719225376844406,138.109590575099,0.0996125672381784,124519.69145044312,"(12377, 1200, 1920)","(2, 12377)",ns_to_s,12377.0,1236,True,12408.072939679027,10776.962565779686,170703.45395082235,0.9989136705259104,13.75745087739935,0.8685444241157455,-0.0027137683241042765,-0.003124501463315628,-0.0001972580784251563,-4.342029318566843e-06,-6.2525222187362535e-06,-9.769565966775394e-06,1.0061713259414742,6.2525222187362535e-06,-7.198851371479207e-06,-4.5448261269156013e-07,4.5448261269156013e-07,7.198851371479207e-06
cycle146_rank1_obj1,146.0,future8_negative,0,146.0,,0.8,0.0881726950407028,0.1879868184541641,0.1840922708208508,-0.0038945476333133,1.8552543808722476e-06,0.013268612356858,-40.90203482246761,-0.0029707464185838,0.1339224013271499,-6.844599748417125e-06,-0.0071899340922708,-1.0151940148995487e-06,0.1047252472108378,29.9532377689774,1.3129011800733348,17_c2_x10_HighHighCOV_150723,0,1,0,0,1236,12394.593684328,3.21719464829548,23.663902942445056,NMC_degradation_3_160623_Halfthedata/17_c2_x10_HighHighCOV_150723.hdf5,10.038893964141607,8.719225376844406,138.109590575099,0.0996125672381784,124519.69145044312,"(12377, 1200, 1920)","(2, 12377)",ns_to_s,12377.0,1236,True,12408.072939679027,10776.962565779686,170703.45395082235,0.9989136705259104,13.75745087739935,0.8685444241157455,-0.003296405092177486,-0.003795321230152984,-0.00023960871251176325,-5.274248147483978e-06,-7.5949173323769285e-06,-1.186705833183895e-05,0.9012079327366448,7.5949173323769285e-06,-8.744420114272475e-06,-5.520584736271025e-07,5.520584736271025e-07,8.744420114272475e-06
cycle146_rank1_obj1,146.0,future8_negative,0,146.0,,0.85,0.1028302915394306,0.1418514080287597,0.1361593768723786,-0.005692031156381,1.4240873072513378e-06,0.0117631075440627,-54.9970644371723,-0.0043421078564558,0.1583608019931,-1.0004216501274265e-05,-0.0050928699820251,-7.619542053611503e-07,0.0436548680580728,28.142532438419902,1.8055310123672608,17_c2_x10_HighHighCOV_150723,0,1,0,0,1236,12394.593684328,3.21719464829548,23.663902942445056,NMC_degradation_3_160623_Halfthedata/17_c2_x10_HighHighCOV_150723.hdf5,10.038893964141607,8.719225376844406,138.109590575099,0.0996125672381784,124519.69145044312,"(12377, 1200, 1920)","(2, 12377)",ns_to_s,12377.0,1236,True,12408.072939679027,10776.962565779686,170703.45395082235,0.9989136705259104,13.75745087739935,0.8685444241157455,-0.004432361471804418,-0.0051032064091793014,-0.0003221789785988531,-7.0917783548870684e-06,-1.0212160831037378e-05,-1.5956501298495903e-05,0.9796375778639211,1.0212160831037378e-05,-1.175778756674911e-05,-7.423003666917575e-07,7.423003666917575e-07,1.175778756674911e-05
cycle147_rank3_obj3,147.0,future8_negative,0,147.0,,0.55,0.0615961974486708,0.4195626123427202,0.4568603954463751,0.0372977831036548,6.490218792908796e-06,0.0591643282918312,-20.546740332785248,-0.0015084761272375,0.1891527029293811,-3.47552899715531e-06,-0.0095865787896944,-1.322744969603786e-06,0.0623827543888217,25.778741362590097,0.5371896422646049,17_c2_x10_HighHighCOV_150723,0,1,0,1237,2474,12424.30955664,0.6943342227566772,24.767776766802942,NMC_degradation_3_160623_Halfthedata/17_c2_x10_HighHighCOV_150723.hdf5,10.038893964141607,8.719225376844406,138.109590575099,0.0996125672381784,124519.69145044312,"(12377, 1200, 1920)","(2, 12377)",ns_to_s,12377.0,1237,True,12418.111833643168,10785.68179115653,170841.56354139745,1.0004990873878299,13.75745087739935,0.8685444241157455,-0.0016545784583063576,-0.001905001531718845,-0.0001202678078265566,-2.647325533290172e-06,-3.812148767937848e-06,-5.956482449902887e-06,0.9116981546959328,3.812148767937848e-06,-4.389123529080219e-06,-2.7709702923238644e-07,2.7709702923238644e-07,4.389123529080219e-06
cycle147_rank3_obj3,147.0,future8_negative,0,147.0,,0.6,0.0652892246842384,0.3692330736968244,0.3972438585979628,0.0280107849011383,5.818744635147879e-06,0.0471571391341973,-8.205705518281547,-0.001658641694148,0.1722163268843556,-3.821510463317078e-06,-0.0091372079089274,-9.42932181748e-07,0.0505646205398081,29.74583775581914,0.4021975086472966,17_c2_x10_HighHighCOV_150723,0,1,0,1237,2474,12424.30955664,0.6943342227566772,24.767776766802942,NMC_degradation_3_160623_Halfthedata/17_c2_x10_HighHighCOV_150723.hdf5,10.038893964141607,8.719225376844406,138.109590575099,0.0996125672381784,124519.69145044312,"(12377, 1200, 1920)","(2, 12377)",ns_to_s,12377.0,1237,True,12418.111833643168,10785.68179115653,170841.56354139745,1.0004990873878299,13.75745087739935,0.8685444241157455,-0.0006607852810642788,-0.0007607961811936289,-4.803108417052846e-05,-1.0572564497028462e-06,-1.5224492875720985e-06,-2.3788270118314037e-06,2.5101069011049755,1.5224492875720985e-06,-1.752874401470121e-06,-1.1066361792889757e-07,1.1066361792889757e-07,1.752874401470121e-06
cycle147_rank3_obj3,147.0,future8_negative,0,147.0,,0.65,0.0691740214824676,0.3245955662073098,0.3454164170161773,0.0208208508088675,5.0039903120857946e-06,0.0366616344924632,2.978285814458104,-0.0020099023878088,0.1844750978097297,-4.630815101511622e-06,-0.0044937088076692,-4.7661585346210473e-07,0.0150310433146578,33.936076105109485,0.8446028833376928,17_c2_x10_HighHighCOV_150723,0,1,0,1237,2474,12424.30955664,0.6943342227566772,24.767776766802942,NMC_degradation_3_160623_Halfthedata/17_c2_x10_HighHighCOV_150723.hdf5,10.038893964141607,8.719225376844406,138.109590575099,0.0996125672381784,124519.69145044312,"(12377, 1200, 1920)","(2, 12377)",ns_to_s,12377.0,1237,True,12418.111833643168,10785.68179115653,170841.56354139745,1.0004990873878299,13.75745087739935,0.8685444241157455,0.00023983403067681574,0.0002761332915365703,1.743302831419253e-05,3.837344490829052e-07,5.525776066793835e-07,8.634025104365366e-07,-8.380388646835833,5.525776066793835e-07,6.36211103700258e-07,4.016569723589959e-08,4.016569723589959e-08,6.36211103700258e-07
cycle147_rank3_obj3,147.0,future8_negative,0,147.0,,0.7,0.0733341410756111,0.274266027561414,0.2964349910125823,0.0221689634511683,4.198421406853904e-06,0.0288329731491603,-0.2800182914595552,-0.0022545708459695,0.1582532326727374,-5.194531229113861e-06,0.0002995805871779,-2.6706783698358017e-07,0.0035167920103392,36.6732564943855,0.4231551147554677,17_c2_x10_HighHighCOV_150723,0,1,0,1237,2474,12424.30955664,0.6943342227566772,24.767776766802942,NMC_degradation_3_160623_Halfthedata/17_c2_x10_HighHighCOV_150723.hdf5,10.038893964141607,8.719225376844406,138.109590575099,0.0996125672381784,124519.69145044312,"(12377, 1200, 1920)","(2, 12377)",ns_to_s,12377.0,1237,True,12418.111833643168,10785.68179115653,170841.56354139745,1.0004990873878299,13.75745087739935,0.8685444241157455,-2.2549184224684563e-05,-2.5962039014459865e-05,-1.6390524978525065e-06,-3.6078694759495305e-08,-5.1953320453673234e-08,-8.117706320886443e-08,99.98458585040439,5.1953320453673234e-08,-5.981653788931554e-08,-3.776376955052175e-09,3.776376955052175e-09,5.981653788931554e-08
cycle147_rank3_obj3,147.0,future8_negative,0,147.0,,0.75,0.0782541781663894,0.2287297783103654,0.2429598562013181,0.0142300778909526,3.1360369307058068e-06,0.0198520506834906,8.140321722355566,-0.0023451420202505,0.096414749950732,-5.403207214657266e-06,-0.0016476932294787,-3.6727207818585433e-07,0.0045840521737142,40.40335337737904,0.3544505916108634,17_c2_x10_HighHighCOV_150723,0,1,0,1237,2474,12424.30955664,0.6943342227566772,24.767776766802942,NMC_degradation_3_160623_Halfthedata/17_c2_x10_HighHighCOV_150723.hdf5,10.038893964141607,8.719225376844406,138.109590575099,0.0996125672381784,124519.69145044312,"(12377, 1200, 1920)","(2, 12377)",ns_to_s,12377.0,1237,True,12418.111833643168,10785.68179115653,170841.56354139745,1.0004990873878299,13.75745087739935,0.8685444241157455,0.000655520084808851,0.000754734089135657,4.764836819339367e-05,1.0488321356941615e-06,1.5103182753995925e-06,2.3598723053118634e-06,-3.577528857768547,1.5103182753995925e-06,1.7389073413685538e-06,1.0978184031757901e-07,1.0978184031757901e-07,1.7389073413685538e-06
cycle147_rank3_obj3,147.0,future8_negative,0,147.0,,0.8,0.0841680184006691,0.18274415817855,0.1920311563810665,0.0092869982025164,2.2466419817047182e-06,0.0140047087697217,3.1391626812612685,-0.0021058862272511,0.0455068409272187,-4.851961867586544e-06,-0.0061414020371479,-2.7529120764334493e-07,0.0020655388934828,43.85585796615248,0.800917168624726,17_c2_x10_HighHighCOV_150723,0,1,0,1237,2474,12424.30955664,0.6943342227566772,24.767776766802942,NMC_degradation_3_160623_Halfthedata/17_c2_x10_HighHighCOV_150723.hdf5,10.038893964141607,8.719225376844406,138.109590575099,0.0996125672381784,124519.69145044312,"(12377, 1200, 1920)","(2, 12377)",ns_to_s,12377.0,1237,True,12418.111833643168,10785.68179115653,170841.56354139745,1.0004990873878299,13.75745087739935,0.8685444241157455,0.0002527890490369594,0.0002910490724689423,1.8374701192082e-05,4.0446247845913506e-07,5.824259689811545e-07,9.100405765330538e-07,-8.330607023024996,5.824259689811545e-07,6.70577062968443e-07,4.233531154655693e-08,4.233531154655693e-08,6.70577062968443e-07
cycle147_rank3_obj3,147.0,future8_negative,0,147.0,,0.85,0.0920124940574169,0.1364589574595566,0.1464949071300179,0.0100359496704613,1.474665368880773e-06,0.0101861331873582,12.882715010135144,-0.0007084583229958,0.00446225580134,-1.6322879761824e-06,-0.0038945476333133,-3.538693809823847e-07,0.0033124672231994,53.60407847436026,1.0434548874251874,17_c2_x10_HighHighCOV_150723,0,1,0,1237,2474,12424.30955664,0.6943342227566772,24.767776766802942,NMC_degradation_3_160623_Halfthedata/17_c2_x10_HighHighCOV_150723.hdf5,10.038893964141607,8.719225376844406,138.109590575099,0.0996125672381784,124519.69145044312,"(12377, 1200, 1920)","(2, 12377)",ns_to_s,12377.0,1237,True,12418.111833643168,10785.68179115653,170841.56354139745,1.0004990873878299,13.75745087739935,0.8685444241157455,0.0010374133509760536,0.0011944275067245194,7.540738180503406e-05,1.6598613615616859e-06,2.3902003606488277e-06,3.734688063513793e-06,-0.6829084302118129,2.3902003606488277e-06,2.7519609754932926e-06,1.737386076787985e-07,1.737386076787985e-07,2.7519609754932926e-06
cycle147_rank3_obj1,147.0,future8_negative,0,147.0,,0.55,0.0749493289738893,0.4156680647094068,0.4457759137207909,0.030107849011384,5.312813786639811e-06,0.0627619251838559,-32.19024048241795,-0.0037070588330282,0.4493899152917869,-8.541063551297032e-06,-0.005692031156381,-1.1437434729484311e-06,0.0584688699790888,31.607643234949915,0.2675827392041953,17_c2_x10_HighHighCOV_150723,0,1,0,1237,2474,12424.30955664,0.6943342227566772,24.41064832763167,NMC_degradation_3_160623_Halfthedata/17_c2_x10_HighHighCOV_150723.hdf5,10.038893964141607,8.719225376844406,138.109590575099,0.0996125672381784,124519.69145044312,"(12377, 1200, 1920)","(2, 12377)",ns_to_s,12377.0,1237,True,12418.111833643168,10785.68179115653,170841.56354139745,1.0004990873878299,13.75745087739935,0.8685444241157455,-0.0025922008847760656,-0.0029845345992695234,-0.0001884215984397601,-4.147521415641705e-06,-5.972430838524055e-06,-9.331923185193836e-06,1.4300816170535604,5.972430838524055e-06,-6.876367716716982e-06,-4.341233628052073e-07,4.341233628052073e-07,6.876367716716982e-06
