Repository: sagarnidhish/nmc-degradation-iscat-analysis

# Apparent Diffusion Calibration Bounds

Maps balanced future-drop ROI front descriptors to source HDF5 camera timing and slide-derived pixel-size assumptions.

- Threshold rows: 504
- ROI with HDF5 timing: 72 / 72
- Median ROI elapsed / HDF5 elapsed ratio: 1.002
- q70 median apparent D at 96 nm/px: 4.322e-08 um2/s
- q70 positive-D fraction: 0.514

Guardrail: apparent optical-front proxies only; no HDF5 pixel-size attribute confirms calibrated material diffusion.

File: derived_local/apparent_diffusion_calibration_bounds/apparent_diffusion_calibration_joined.csv (part 14 of 14)
roi_id,cycleNo,cohort_role,is_event_roi,event_reference_cycle,degradation_mode_hypothesis,threshold_quantile,threshold_value,phase_fraction_first,phase_fraction_last,phase_fraction_delta,phase_fraction_slope_per_s,phase_fraction_slope_r2,radius2_delta_px2,radius2_slope_px2_per_s,radius2_slope_r2,apparent_diffusion_proxy_um2_per_s,interface_density_delta,interface_density_slope_per_s,interface_density_slope_r2,centroid_path_px,centroid_net_px,source_stem,future_any_drop_within_8cycles,future_any_drop_within_16cycles,any_abrupt_drop,first_frame_index,last_frame_index,timing_elapsed_s,transferred_masked_residual_signature,validation_score_recon,relative_path,sampled_timing_dt_median_s,sampled_timing_dt_min_s,sampled_timing_dt_max_s,sampled_timing_fps_median,sampled_timing_duration_s,movie_shape,camera_timing_shape,camera_timing_unit_inference,movie_n_frames,frame_span,frame_span_in_movie,h5_elapsed_median_s,h5_elapsed_min_s,h5_elapsed_max_s,roi_elapsed_to_h5_median_ratio,h5_dt_max_to_median_ratio,h5_dt_min_to_median_ratio,radius2_slope_h5_median_px2_per_s,radius2_slope_h5_min_dt_px2_per_s,radius2_slope_h5_max_dt_px2_per_s,apparent_D_h5median_px0p08_um2_per_s,apparent_D_h5median_px0p096_um2_per_s,apparent_D_h5median_px0p12_um2_per_s,apparent_D_reported_to_h5median_ratio,apparent_D_h5median_abs_um2_per_s,apparent_D_h5_fast_dt_px0p096_um2_per_s,apparent_D_h5_slow_dt_px0p096_um2_per_s,apparent_D_h5_timing_envelope_abs_min_um2_per_s,apparent_D_h5_timing_envelope_abs_max_um2_per_s
cycle158_rank12_obj2,158.0,future8_negative,0,158.0,,0.85,0.0920124441385268,0.1346614739364889,0.1625224685440383,0.0278609946075494,4.3073174196438323e-07,0.0129037371323748,-21.85024630541875,-0.0015283795679497,0.0678256144057384,-3.5213865245562475e-06,0.0077890952666267,-7.165162217695273e-08,0.0029358994268874,35.617397470475204,0.3390218655852779,18_c2_xN_HighHighCOV_170723,0,0,0,3878,5817,19531.183546792,0.1268052199398837,24.371538861173462,NMC_degradation_3_160623_Halfthedata/18_c2_xN_HighHighCOV_170723.hdf5,10.062458090484142,8.67209492623806,11.6413444429636,0.0993792958944772,58517.36575365812,"(5818, 1200, 1920)","(2, 5818)",ns_to_s,5818.0,1939,True,19511.106237448752,16815.1920619756,22572.56687490642,1.0010290195286167,1.156908614006808,0.8618266876996069,-0.0011198876188516854,-0.001299434833981408,-0.0009680000695760187,-1.7918201901626967e-06,-2.580221073834283e-06,-4.031595427866068e-06,1.3647615548397043,2.580221073834283e-06,-2.993897857493164e-06,-2.230272160303147e-06,2.230272160303147e-06,2.993897857493164e-06
cycle158_rank12_obj1,158.0,future8_negative,0,158.0,,0.55,0.0484386570751667,0.4105751947273817,0.4655482324745356,0.0549730377471539,1.0928475335360815e-06,0.009658740423882,12.65138464153415,-0.0001079603627282,0.0033891986427535,-2.4874067572583535e-07,-0.0068903535050928,-3.46454006644426e-07,0.0715500616590304,21.658681638961028,1.5084195631861137,18_c2_xN_HighHighCOV_170723,0,0,0,3878,5817,19531.183546792,0.1268052199398837,24.06814112304627,NMC_degradation_3_160623_Halfthedata/18_c2_xN_HighHighCOV_170723.hdf5,10.062458090484142,8.67209492623806,11.6413444429636,0.0993792958944772,58517.36575365812,"(5818, 1200, 1920)","(2, 5818)",ns_to_s,5818.0,1939,True,19511.106237448752,16815.1920619756,22572.56687490642,1.0010290195286167,1.156908614006808,0.8618266876996069,0.0006484196481515561,0.0007523782419436578,0.0005604761173882489,1.0374714370424898e-06,1.4939588693411853e-06,2.334310733345602e-06,-0.1664976732830178,1.4939588693411853e-06,1.7334794694381875e-06,1.2913369744625256e-06,1.2913369744625256e-06,1.7334794694381875e-06
cycle158_rank12_obj1,158.0,future8_negative,0,158.0,,0.6,0.0533785983920097,0.3575494307968843,0.4134212103055722,0.0558717795086878,9.614852182960623e-07,0.0076939465371931,20.525185637177287,-3.102241767424512e-05,0.0001696327055505,-7.147565032146075e-08,-0.0050928699820251,-2.644141876408124e-07,0.0717236722278014,20.802097270812524,1.7862831364473937,18_c2_xN_HighHighCOV_170723,0,0,0,3878,5817,19531.183546792,0.1268052199398837,24.06814112304627,NMC_degradation_3_160623_Halfthedata/18_c2_xN_HighHighCOV_170723.hdf5,10.062458090484142,8.67209492623806,11.6413444429636,0.0993792958944772,58517.36575365812,"(5818, 1200, 1920)","(2, 5818)",ns_to_s,5818.0,1939,True,19511.106237448752,16815.1920619756,22572.56687490642,1.0010290195286167,1.156908614006808,0.8618266876996069,0.001051974469688559,0.0012206334344280934,0.0009092978105203811,1.6831591515016946e-06,2.4237491781624402e-06,3.787108090878813e-06,-0.029489705851349624,2.4237491781624402e-06,2.812339432922327e-06,2.095022155438958e-06,2.095022155438958e-06,2.812339432922327e-06
cycle158_rank12_obj1,158.0,future8_negative,0,158.0,,0.65,0.0586871016770601,0.310964649490713,0.3609946075494308,0.0500299580587177,9.410883813478818e-07,0.00792588295995,17.415637317215555,7.885690231846764e-05,0.0006707685023829,1.8168630294174946e-07,0.0100359496704613,-1.482609566487971e-07,0.0113332044713322,24.046847415358105,2.1978204678448607,18_c2_xN_HighHighCOV_170723,0,0,0,3878,5817,19531.183546792,0.1268052199398837,24.06814112304627,NMC_degradation_3_160623_Halfthedata/18_c2_xN_HighHighCOV_170723.hdf5,10.062458090484142,8.67209492623806,11.6413444429636,0.0993792958944772,58517.36575365812,"(5818, 1200, 1920)","(2, 5818)",ns_to_s,5818.0,1939,True,19511.106237448752,16815.1920619756,22572.56687490642,1.0010290195286167,1.156908614006808,0.8618266876996069,0.0008926012244138548,0.0010357084981858608,0.0007715399588239234,1.4281619590621679e-06,2.0565532210495217e-06,3.2133644078898773e-06,0.08834505282048057,2.0565532210495217e-06,2.3862723798202233e-06,1.7776280651303196e-06,1.7776280651303196e-06,2.3862723798202233e-06
cycle158_rank12_obj1,158.0,future8_negative,0,158.0,,0.7,0.0644954144954681,0.2640802875973637,0.3150089874176153,0.0509286998202516,1.0580800036135151e-06,0.0113601401870775,21.24052261456154,0.0003413414503734,0.0076592257156136,7.864507016603714e-07,0.0149790293588975,4.9738758612115707e-08,0.0006932224125418,24.42474744930977,2.209039358644317,18_c2_xN_HighHighCOV_170723,0,0,0,3878,5817,19531.183546792,0.1268052199398837,24.06814112304627,NMC_degradation_3_160623_Halfthedata/18_c2_xN_HighHighCOV_170723.hdf5,10.062458090484142,8.67209492623806,11.6413444429636,0.0993792958944772,58517.36575365812,"(5818, 1200, 1920)","(2, 5818)",ns_to_s,5818.0,1939,True,19511.106237448752,16815.1920619756,22572.56687490642,1.0010290195286167,1.156908614006808,0.8618266876996069,0.0010886375357740314,0.0012631745469380037,0.0009409883568968094,1.7418200572384504e-06,2.5082208824233684e-06,3.919095128786513e-06,0.31354922015501524,2.5082208824233684e-06,2.9103541561451605e-06,2.168037174290249e-06,2.168037174290249e-06,2.9103541561451605e-06
cycle158_rank12_obj1,158.0,future8_negative,0,158.0,,0.75,0.0718682892620563,0.2179448771719592,0.2630317555422408,0.0450868783702815,8.750354740744049e-07,0.0095125657822482,23.116594259054864,0.0002468829664401,0.0023715290861364,5.688183546781919e-07,0.0142300778909526,1.1198038803691485e-07,0.0025283258257465,27.834696676598988,2.278605776477374,18_c2_xN_HighHighCOV_170723,0,0,0,3878,5817,19531.183546792,0.1268052199398837,24.06814112304627,NMC_degradation_3_160623_Halfthedata/18_c2_xN_HighHighCOV_170723.hdf5,10.062458090484142,8.67209492623806,11.6413444429636,0.0993792958944772,58517.36575365812,"(5818, 1200, 1920)","(2, 5818)",ns_to_s,5818.0,1939,True,19511.106237448752,16815.1920619756,22572.56687490642,1.0010290195286167,1.156908614006808,0.8618266876996069,0.0011847915734621904,0.0013747445865532934,0.0010241012635897086,1.8956665175395048e-06,2.7297597852568867e-06,4.265249664463885e-06,0.20837670689938115,2.7297597852568867e-06,3.167411527418788e-06,2.3595293113106885e-06,2.3595293113106885e-06,3.167411527418788e-06
cycle158_rank12_obj1,158.0,future8_negative,0,158.0,,0.8,0.0811358883976936,0.1733073696824446,0.2140503295386459,0.0407429598562013,7.871887702880204e-07,0.0099379484703407,39.389705646646576,-1.261057282994533e-05,4.208928343962803e-06,-2.9054759800194044e-08,0.011983223487118,9.571224922076665e-08,0.0016938674129798,28.14284485464033,1.7824293943378284,18_c2_xN_HighHighCOV_170723,0,0,0,3878,5817,19531.183546792,0.1268052199398837,24.06814112304627,NMC_degradation_3_160623_Halfthedata/18_c2_xN_HighHighCOV_170723.hdf5,10.062458090484142,8.67209492623806,11.6413444429636,0.0993792958944772,58517.36575365812,"(5818, 1200, 1920)","(2, 5818)",ns_to_s,5818.0,1939,True,19511.106237448752,16815.1920619756,22572.56687490642,1.0010290195286167,1.156908614006808,0.8618266876996069,0.002018835076149794,0.0023425070318238593,0.0017450255376332726,3.2301361218396704e-06,4.651396015449125e-06,7.267806274139258e-06,-0.006246460138782357,4.651396015449125e-06,5.397136201322172e-06,4.02053883870706e-06,4.02053883870706e-06,5.397136201322172e-06
cycle158_rank12_obj1,158.0,future8_negative,0,158.0,,0.85,0.0956754248589277,0.1298681845416417,0.1640203714799281,0.0341521869382863,6.817799216824168e-07,0.0113276041927448,40.3836438040164,-0.0001739794342805,0.000409347821425,-4.00848616582471e-07,0.0154284002396644,1.801976798502277e-07,0.0068255228331145,30.441253106061595,1.818219625257365,18_c2_xN_HighHighCOV_170723,0,0,0,3878,5817,19531.183546792,0.1268052199398837,24.06814112304627,NMC_degradation_3_160623_Halfthedata/18_c2_xN_HighHighCOV_170723.hdf5,10.062458090484142,8.67209492623806,11.6413444429636,0.0993792958944772,58517.36575365812,"(5818, 1200, 1920)","(2, 5818)",ns_to_s,5818.0,1939,True,19511.106237448752,16815.1920619756,22572.56687490642,1.0010290195286167,1.156908614006808,0.8618266876996069,0.0020697772495598342,0.0024016165652568687,0.0017890585518171743,3.311643599295735e-06,4.768766782985858e-06,7.451198098415403e-06,-0.08405708117508076,4.768766782985858e-06,5.533324566351826e-06,4.12199090338677e-06,4.12199090338677e-06,5.533324566351826e-06
cycle158_rank12_obj3,158.0,future8_negative,0,158.0,,0.55,0.0478480152785778,0.4044337926902336,0.4722887956860395,0.0678550029958058,1.4859654531456623e-06,0.0128502881414812,9.676191986467984,-0.0001535244735411,0.0103809176227285,-3.537203870387135e-07,0.0115338526063511,3.0949213475623274e-08,0.0003170382500465,20.35210890611111,1.0900066393081764,18_c2_xN_HighHighCOV_170723,0,0,0,3878,5817,19531.183546792,0.1268052199398837,23.792022616705456,NMC_degradation_3_160623_Halfthedata/18_c2_xN_HighHighCOV_170723.hdf5,10.062458090484142,8.67209492623806,11.6413444429636,0.0993792958944772,58517.36575365812,"(5818, 1200, 1920)","(2, 5818)",ns_to_s,5818.0,1939,True,19511.106237448752,16815.1920619756,22572.56687490642,1.0010290195286167,1.156908614006808,0.8618266876996069,0.0004959325149845133,0.0005754434413121499,0.0004286704316833749,7.934920239752213e-07,1.1426285145243187e-06,1.7853570539442478e-06,-0.3095672675261118,1.1426285145243187e-06,1.3258216887831935e-06,9.876566745984957e-07,9.876566745984957e-07,1.3258216887831935e-06
cycle158_rank12_obj3,158.0,future8_negative,0,158.0,,0.6,0.0526370763778686,0.3562013181545835,0.4173157579388855,0.0611144397843019,1.366344154391435e-06,0.0122286817077362,13.30059102432756,-2.5083545950351083e-05,0.0001657967874987,-5.7792489869608896e-08,0.0071899340922708,1.8619375261645642e-08,9.043674283204516e-05,21.8442503424046,1.4740891423566456,18_c2_xN_HighHighCOV_170723,0,0,0,3878,5817,19531.183546792,0.1268052199398837,23.792022616705456,NMC_degradation_3_160623_Halfthedata/18_c2_xN_HighHighCOV_170723.hdf5,10.062458090484142,8.67209492623806,11.6413444429636,0.0993792958944772,58517.36575365812,"(5818, 1200, 1920)","(2, 5818)",ns_to_s,5818.0,1939,True,19511.106237448752,16815.1920619756,22572.56687490642,1.0010290195286167,1.156908614006808,0.8618266876996069,0.0006816933321186574,0.0007909865659164459,0.0005892369750430831,1.0907093313898518e-06,1.5706214372013865e-06,2.4540959956271664e-06,-0.03679593853792452,1.5706214372013865e-06,1.8224330478714915e-06,1.3576019904992634e-06,1.3576019904992634e-06,1.8224330478714915e-06
cycle158_rank12_obj3,158.0,future8_negative,0,158.0,,0.65,0.0581489810720086,0.3103654883163571,0.3689334931096465,0.0585680047932894,1.38180201813018e-06,0.0141980681120501,14.365401768568518,0.0001579769061214,0.0043076508396737,3.639787917038577e-07,0.0082384661473936,-5.554269526972372e-09,5.394672770941966e-06,24.8613183482962,1.6914376338817707,18_c2_xN_HighHighCOV_170723,0,0,0,3878,5817,19531.183546792,0.1268052199398837,23.792022616705456,NMC_degradation_3_160623_Halfthedata/18_c2_xN_HighHighCOV_170723.hdf5,10.062458090484142,8.67209492623806,11.6413444429636,0.0993792958944772,58517.36575365812,"(5818, 1200, 1920)","(2, 5818)",ns_to_s,5818.0,1939,True,19511.106237448752,16815.1920619756,22572.56687490642,1.0010290195286167,1.156908614006808,0.8618266876996069,0.0007362679283143978,0.0008543108943164068,0.0006364097556196994,1.1780286853030366e-06,1.6963613068363724e-06,2.650564541931832e-06,0.21456442695139025,1.6963613068363724e-06,1.968332300505001e-06,1.4662880769477875e-06,1.4662880769477875e-06,1.968332300505001e-06
cycle158_rank12_obj3,158.0,future8_negative,0,158.0,,0.7,0.065302275121212,0.2631815458358298,0.3202516476932295,0.0570701018573996,1.3301223761721326e-06,0.0154133335725008,29.81353431656248,0.0003946423678043,0.0185444881304921,9.092560154213304e-07,0.0140802875973636,1.0218056940597461e-07,0.0013817669885278,25.956840446388146,1.7682251649235643,18_c2_xN_HighHighCOV_170723,0,0,0,3878,5817,19531.183546792,0.1268052199398837,23.792022616705456,NMC_degradation_3_160623_Halfthedata/18_c2_xN_HighHighCOV_170723.hdf5,10.062458090484142,8.67209492623806,11.6413444429636,0.0993792958944772,58517.36575365812,"(5818, 1200, 1920)","(2, 5818)",ns_to_s,5818.0,1939,True,19511.106237448752,16815.1920619756,22572.56687490642,1.0010290195286167,1.156908614006808,0.8618266876996069,0.0015280289058823178,0.0017730118220879675,0.0013207861773888788,2.4448462494117087e-06,3.5205785991528604e-06,5.500904061176344e-06,0.2582689151266557,3.5205785991528604e-06,4.085019238090677e-06,3.043091352703977e-06,3.043091352703977e-06,4.085019238090677e-06
cycle158_rank12_obj3,158.0,future8_negative,0,158.0,,0.75,0.0742384381592273,0.2207908927501498,0.2687237866986219,0.0479328939484721,1.320654966034265e-06,0.0183860846962975,21.52297648274282,0.0003082222506094,0.0073939354492654,7.101440654042245e-07,0.0155781905332534,2.716294726551684e-07,0.0081841131840505,26.95848305422302,2.371823332345961,18_c2_xN_HighHighCOV_170723,0,0,0,3878,5817,19531.183546792,0.1268052199398837,23.792022616705456,NMC_degradation_3_160623_Halfthedata/18_c2_xN_HighHighCOV_170723.hdf5,10.062458090484142,8.67209492623806,11.6413444429636,0.0993792958944772,58517.36575365812,"(5818, 1200, 1920)","(2, 5818)",ns_to_s,5818.0,1939,True,19511.106237448752,16815.1920619756,22572.56687490642,1.0010290195286167,1.156908614006808,0.8618266876996069,0.0011031141043880215,0.0012799720873490938,0.0009535015048142171,1.7649825670208345e-06,2.541574896510002e-06,3.971210775796878e-06,0.279411032261677,2.541574896510002e-06,2.949055689252312e-06,2.1968674670919564e-06,2.1968674670919564e-06,2.949055689252312e-06
cycle158_rank12_obj3,158.0,future8_negative,0,158.0,,0.8,0.086838361620903,0.1751048532055122,0.2204913121629718,0.0453864589574595,1.1814988884851523e-06,0.0199694614547927,22.704083293041208,0.0002910999227354,0.0033680458900486,6.706942219824927e-07,0.0193229478729778,3.127900957906155e-07,0.0120643619093753,28.54274647780094,1.9178943887417093,18_c2_xN_HighHighCOV_170723,0,0,0,3878,5817,19531.183546792,0.1268052199398837,23.792022616705456,NMC_degradation_3_160623_Halfthedata/18_c2_xN_HighHighCOV_170723.hdf5,10.062458090484142,8.67209492623806,11.6413444429636,0.0993792958944772,58517.36575365812,"(5818, 1200, 1920)","(2, 5818)",ns_to_s,5818.0,1939,True,19511.106237448752,16815.1920619756,22572.56687490642,1.0010290195286167,1.156908614006808,0.8618266876996069,0.0011636492065972147,0.0013502125464497211,0.0010058263829215185,1.8618387305555437e-06,2.6810477719999825e-06,4.189137143749973e-06,0.2501612350913742,2.6810477719999825e-06,3.1108897070201575e-06,2.3174239862511787e-06,2.3174239862511787e-06,3.1108897070201575e-06
cycle158_rank12_obj3,158.0,future8_negative,0,158.0,,0.85,0.1064250815659761,0.1301677651288196,0.1649191132414619,0.0347513481126423,9.63913576557713e-07,0.019971982052091,34.10237998931825,0.0003563033685761,0.0026691459772045,8.209229611995468e-07,0.0197723187537447,2.88114864354105e-07,0.0113315111833862,36.34155201476711,2.077888822868561,18_c2_xN_HighHighCOV_170723,0,0,0,3878,5817,19531.183546792,0.1268052199398837,23.792022616705456,NMC_degradation_3_160623_Halfthedata/18_c2_xN_HighHighCOV_170723.hdf5,10.062458090484142,8.67209492623806,11.6413444429636,0.0993792958944772,58517.36575365812,"(5818, 1200, 1920)","(2, 5818)",ns_to_s,5818.0,1939,True,19511.106237448752,16815.1920619756,22572.56687490642,1.0010290195286167,1.156908614006808,0.8618266876996069,0.0017478445134937381,0.0020280696089362183,0.0015107887453964905,2.796551221589981e-06,4.027033759089573e-06,6.292240248577457e-06,0.2038530119958915,4.027033759089573e-06,4.672672378989047e-06,3.480857269393514e-06,3.480857269393514e-06,4.672672378989047e-06
