Repository: sagarnidhish/nmc-degradation-iscat-analysis

# NMC Battery Degradation — Alek_Jiho iSCAT Analysis

Operando interferometric scattering (iSCAT) microscopy of NMC811 cathode particles
during galvanostatic cycling, with simultaneous GAMRY potentiostat electrochemistry.

## Scientific goals

1. Quantify per-particle optical degradation rates and correlate with cell-level capacity fade
2. Distinguish crack-like (discrete) vs gradual degradation kinetics
3. Detect spatial heterogeneity among neighbouring particles
4. Predict remaining useful life from early-cycle optical signatures
5. Identify which optical features precede dQ/dV peak shifts (electro-optical coupling)

## Dataset (Isambard: `/scratch/u6hp/nsagar.u6hp/Alek_Jiho/`)

| Session | Size | Cycles | Notes |
|---|---|---|---|
| NMC_degradation_1_180523 | 16 GB | ~20 | C/20 formation + C/2 |
| NMC_degradation_2_240523 | 30 GB | ~20 | OCV + C/20 + C/2 |
| NMC_degradation_3_160623_Halfthedata | 674 GB | ~158 | Main degradation run; HighCOV sessions |

Each HDF5 contains: `movie` (N×1200×1920 uint16), `average_intensity`, `camera_timing`,
`potentiostat_value` (V, I, charge, time), `echem_dataframe`, `stage_position`.

**Never load the `movie` dataset directly** — up to 60 GB per file.

## Scripts

```
scripts/
  tier1_h5_inventory.py          # metadata scan all HDF5
  tier1_echem_eda.py             # capacity fade, dQ/dV heatmap
  tier1_particle_intensity_eda.py # particle traces, crack detection
  tier1_background_drift.py      # illumination drift per session
  submit_tier1.sh                # SLURM: 1 GPU, 2h

  tier2_rul_regressor.py         # RUL prediction: MLP + GBR, session-holdout CV
  tier2_spatial_heterogeneity.py # 1D CNN encoder + HDBSCAN + Moran's I
  tier2_crack_hazard.py          # discrete-time survival model
  tier2_optical_echem_coupling.py # lagged Spearman + CCA
  submit_tier2.sh                # SLURM: 1 GPU, 4h

  tier3_ts2vec_pretrain.py       # TS2Vec contrastive pretraining on traces
  tier3_multimodal_transformer.py # TFT: optical+echem -> fade acceleration forecast
  tier3_crack_precursor_detector.py # 1D CNN weak supervision + curriculum training
  submit_tier3.sh                # SLURM: 2 GPU, 10h
```

## Outputs (Isambard: `derived/`)

```
derived/
  h5_inventory.csv
  echem_per_cycle.csv
  particle_intensity_normalized.csv
  plots/
  rul/           metrics.json, feature_importance.csv
  spatial/       cluster_assignments.csv, morans_i.json
  hazard/        hazard_predictions.csv, hazard_results.json
  coupling/      lag_correlations.csv, results.json
  ts2vec/        encoder_weights.pt, trace_embeddings.npy
  transformer/   model_weights.pt, predictions.csv
  crack_detector/ model.pt, results.json
  logs/
```

## Running on Isambard

```bash

# Transfer scripts
scp -r scripts/ u6hp.aip2.isambard:/scratch/u6hp/nsagar.u6hp/Alek_Jiho/

# Submit in order (each tier depends on previous tier's derived/ outputs)
ssh u6hp.aip2.isambard "cd /scratch/u6hp/nsagar.u6hp/Alek_Jiho && sbatch scripts/submit_tier1.sh"

# After Tier 1 completes:
ssh u6hp.aip2.isambard "cd /scratch/u6hp/nsagar.u6hp/Alek_Jiho && sbatch scripts/submit_tier2.sh"

# After Tier 2 completes:
ssh u6hp.aip2.isambard "cd /scratch/u6hp/nsagar.u6hp/Alek_Jiho && sbatch scripts/submit_tier3.sh"
```

## Environment

- Isambard-AI Phase 2, GH200 (H100 96GB HBM), aarch64
- `walrus-env` conda: torch 2.5.1+cu124, h5py, scikit-image, pandas, scipy, sklearn
- **fp32 only** — no fp16/autocast (GH200 NaN issue)
- SLURM account: `brics.u6hp`

## Physics hypotheses being tested

1. **Cracking kinetics**: discrete intensity drops accelerate after cycle 80–100 (Poisson mixed model)
2. **Surface reconstruction**: monotonic drift co-evolves with dQ/dV broadening with a lag
3. **Spatial heterogeneity**: adjacent particles degrade at different rates (Moran's I)
4. **Early warning**: optical CoV in cycles 1–40 predicts fade onset (Spearman + regression)
5. **HighCOV = mechanical failure**: higher crack hazard ratio vs standard sessions (Cox model)

# Balanced Future-Drop ROI Physics Audit

Joins balanced direct-video ROI candidates to front proxies and masked rollout residuals.

- ROI rows: 72
- Cycles: 24
- Features: 26
- Label counts: [{'cohort_role': 'future8_negative', 'future_any_drop_within_8cycles': 0, 'n': 36}, {'cohort_role': 'future8_positive', 'future_any_drop_within_8cycles': 1, 'n': 36}]

Balanced direct-video ROI audit uses weak cycle-level future8 labels projected to automatic particle-region candidates. Cycle-group splits and cycle-collapsed tests reduce leakage, but this is still review-prioritization evidence, not manual QC or deployable detection.

File: derived_local/balanced_future_roi_physics_audit/balanced_future_cycle_collapsed_features.csv
cycleNo,phase_slope_median_per_s,phase_slope_abs_median_per_s,phase_slope_positive_fraction,radius2_slope_median_px2_per_s,radius2_slope_positive_fraction,diffusion_proxy_median_um2_per_s,diffusion_proxy_abs_median_um2_per_s,threshold_robust_phase_score,threshold_robust_diffusion_score,q70_phase_slope_bootstrap_p50,q70_radius2_slope_bootstrap_p50_px2_per_s,roi_mean_delta_last_minus_first,roi_norm_mean_delta_last_minus_first,stage_drift_xy_sampled,object_mean_abs_z,object_mean_residual,transferred_masked_residual_signature,persistence_particle_mse_mean,persistence_particle_to_nonparticle_mse_ratio_mean,persistence_particle_mse_fraction_of_full_mean,low_rank_dmd_particle_mse_mean,low_rank_dmd_particle_to_nonparticle_mse_ratio_mean,low_rank_dmd_particle_mse_fraction_of_full_mean,velocity_particle_mse_mean,velocity_particle_to_nonparticle_mse_ratio_mean,velocity_particle_mse_fraction_of_full_mean,future_any_drop_within_8cycles,future_any_drop_within_16cycles,any_abrupt_drop,selection_subrole
40.0,1.2572894658880078e-06,1.2572894658880078e-06,1.0,0.0011306406741123,0.7142857142857143,2.604996113154949e-06,2.604996113154949e-06,0.5555555555555556,-0.2013888888888889,1.1531738219556315e-06,0.001134214623247,0.853515625,-0.0001339614391326,0.2500000000000227,26.217365264892575,10660.646484375,0.7842017555889671,9.658656881583738e-05,1.1053324134286275,0.9456390620128164,0.0050881918141385,7.564897489046257,3.627678653805016,0.0002527307360651,0.997027827813531,0.8761090424593571,0,0,0,hard_negative_high_warning
44.0,3.896808439803886e-07,5.41479221336569e-07,1.0,-0.00048127012952,0.0,-1.1088463784141226e-06,1.1088463784141226e-06,0.5694444444444444,0.4791666666666667,4.002712724106639e-07,-0.0004627035579771,-5.150390625,-0.0002811923623085,0.2915475947422533,31.54570960998535,13180.04296875,0.6286054582853854,8.066608370427275e-05,0.9590782787295334,0.8392288110904451,0.0044947283313376,6.347074390528564,3.405899474411546,0.0002266604283249,0.8922122042211063,0.7941177510483526,0,1,0,hard_negative_high_warning
76.0,7.970035181570776e-07,7.970035181570776e-07,1.0,0.0003649855616665,1.0,8.409267340797663e-07,1.1616820100929252e-06,0.7916666666666667,0.7986111111111112,6.801750850895373e-07,0.0002471315436033,0.2783203125,4.298985004425049e-06,0.2500000000000227,25.22130012512207,10902.2548828125,0.2739127589669339,7.406506097140664e-05,1.1376185659143363,0.9647639708160224,0.0058767630325746,6.919982604501031,3.436079605634891,0.0002011271435549,1.007178058519522,0.8898933077343856,0,1,0,low_risk_negative
78.0,7.502860047931208e-07,7.502860047931208e-07,1.0,-9.339466645375634e-05,0.2857142857142857,-2.151813115094546e-07,2.212140457912842e-06,0.6666666666666666,0.4791666666666667,7.87697861069195e-07,-0.0001869962961736,6.3017578125,0.0002939477562904,0.25,19.99983024597168,7448.890625,0.2683863942126585,4.270313297638495e-05,1.2076014720761992,1.0153278215235606,0.0048085221351357,5.070694071102723,2.734859073136909,9.983531867874262e-05,0.9832255249253044,0.8670838449103709,1,1,0,high_warning_positive
84.0,9.14086053570685e-08,3.727830286071576e-07,0.8571428571428571,-0.0002663373802081,0.1428571428571428,-6.136413239995928e-07,1.1705635072920715e-06,0.6527777777777778,0.3055555555555556,1.4291087226171715e-09,-8.959182824491732e-05,-6.341796875,-0.0003010556101799,0.2915475947422533,23.681468963623047,10268.96875,0.257364534667413,0.0001681592207205,1.883156768650285,1.4010006799561154,0.0037137810213607,6.029796833754968,2.868395881241253,0.0003572843324946,1.4311770454988495,1.1199140814527233,1,1,0,high_warning_positive
104.0,-3.241931372396297e-07,3.886094213072397e-07,0.0,-0.0008926168145609,0.0,-2.0565891407483154e-06,2.0565891407483154e-06,0.6666666666666667,0.8541666666666667,-2.641811703089368e-07,-0.0007504249566373,-10.3427734375,-0.0004455596208572,0.2500000000000227,28.433032989501957,13086.8427734375,0.3719069574735253,5.824156698963634e-05,1.1689486692557247,0.953346085725471,0.0027729178145818,8.273374330391274,2.1131483005252427,0.0001682847150732,1.1422403280953468,0.9038673552583648,0,1,0,hard_negative_high_warning
108.0,8.598190275741233e-07,8.598190275741233e-07,1.0,-0.000161900485488,0.1428571428571428,-3.730187185644096e-07,9.399702491609904e-07,0.5416666666666667,0.3333333333333333,8.281728104624789e-07,-0.0001720972325573,-1.42578125,-4.844367504119873e-05,0.2236067977498773,21.67879295349121,9662.458984375,0.3455880466883458,0.0001009986773397,1.8809594504455156,1.3536814088096163,0.0024717169144423,7.644293074209767,3.561958870136096,0.0002447360163841,1.7774501768175317,1.283452847104679,1,1,0,high_warning_positive
110.0,5.228350674390018e-07,5.228350674390018e-07,1.0,-0.0006633483908045,0.1428571428571428,-1.5283546924136028e-06,1.5283546924136028e-06,0.7222222222222222,0.3194444444444445,5.551150658985691e-07,-0.0007558235584923,-1.708984375,-0.0001486539840698,0.2121320343559321,22.89075469970703,10264.3447265625,0.1861489207307045,0.0001379385056452,1.7057554042554028,1.3887764676163643,0.0041892446461133,9.15683415099472,3.880033231708752,0.0003212945871382,1.4152966418749848,1.1704606555557806,1,1,0,high_warning_positive
129.0,-3.125075136659221e-08,3.042698791918687e-07,0.4285714285714285,-0.000145674202857,0.2857142857142857,-3.356333633826293e-07,1.030746739025892e-06,-0.1805555555555555,-0.0069444444444444,-7.363352272307962e-08,-0.0003123231027758,8.779296875,0.0005150437355041,0.2500000000000227,23.285369873046875,10286.3154296875,0.2863584478094875,7.360560084634926e-05,1.4196052729453308,1.1797688619566378,0.003784225857089,13.206157209594863,3.6590097575625498,0.0001903665754525,1.180525034853137,1.0238377888786518,0,0,0,low_risk_negative
131.0,-8.439095374030734e-07,1.189906067866168e-06,0.2857142857142857,-0.0009689563801152,0.1428571428571428,-2.2324754997855146e-06,2.2324754997855146e-06,-0.0972222222222222,0.3472222222222222,-8.490210122929049e-07,-0.0009495242463037,27.177734375,0.0011234432458877,0.2121320343559321,19.450069427490234,8524.5419921875,0.6026405442281145,0.001551828117158,4.059442893094627,1.6156122360542222,0.0053890189446974,12.009717387158712,3.70936876399368,0.0033914749501491,3.961291034819395,1.638834347786449,0,0,0,hard_negative_high_warning
139.0,-7.775621245466107e-06,7.775621245466107e-06,0.0,0.0013956179061917,1.0,3.215503655865696e-06,3.215503655865696e-06,0.6805555555555556,0.9097222222222224,-7.777104225674542e-06,0.0012399802522975,0.10302734375,-0.0006001889705657,0.2121320343559321,24.59981918334961,9929.759765625,0.2177667218010263,0.0004373688316263,2.2325019791687706,1.4125587003405409,0.0056051810388453,4.88389314825149,3.376747371684268,0.0010628119744069,2.242984903505327,1.3826401346923425,0,0,0,low_risk_negative
140.0,-6.083609590044285e-06,6.083609590044285e-06,0.0,0.0003515202615055,1.0,8.099026825087033e-07,6.117956547980661e-06,0.625,0.7430555555555556,-6.134312106255921e-06,4.80707264301869e-07,-27.015625,-0.0026601925492286,0.2499999999999317,17.313608169555664,6757.494140625,0.2389476922815127,0.0048795823329328,6.905771765356623,1.910156037787177,0.0084433169249678,14.33530859950768,3.8429813441484426,0.0099924457995257,7.308326527504906,1.8568256936978185,0,1,0,low_risk_negative
143.0,-3.165147176477388e-06,3.165147176477388e-06,0.0,-0.0007617531006464,0.0,-1.755079143889532e-06,1.755079143889532e-06,0.8472222222222222,0.4930555555555556,-2.9164321026849497e-06,-0.0007928063354548,1.3525390625,0.0007655695080757,0.2499999999999317,19.09581756591797,8306.1904296875,0.2351301084038065,6.448665419611643e-05,1.3969140801096744,1.092010671031877,0.0046849388818372,17.0502501434361,4.000922201497619,0.0001620358866603,1.151324909799114,0.9739704184245566,0,1,0,low_risk_negative
146.0,2.8355288227546085e-06,2.8355288227546085e-06,1.0,-0.0025193224589635,0.0,-5.804518945452093e-06,5.804518945452093e-06,0.5833333333333334,0.7708333333333334,2.779257326269233e-06,-0.0025699409652525,-17.5634765625,-0.0010743290185928,0.25,18.921016693115234,7332.19677734375,3.21719464829548,0.000150290466081,1.7415842344601142,1.2075225266846523,0.0061954193515703,10.423265530139146,4.139207236457008,0.0003771913798118,1.5197635720772835,1.1017837909643824,0,1,0,hard_negative_high_warning
147.0,3.545013670852684e-06,3.545013670852684e-06,1.0,-0.0030985626073469,0.0,-7.139088247327485e-06,7.139088247327485e-06,0.6388888888888888,0.951388888888889,3.611264908737754e-06,-0.0032331533727941,20.14453125,0.0017741546034812,0.2121320343559321,22.65635299682617,8326.810546875,0.6943342227566772,0.0001305638934354,1.6572757332244412,1.2211599450508537,0.0024007628308027,6.82778240548744,3.493780270873619,0.0003525637930579,1.553978547438334,1.1636749584970614,0,1,0,hard_negative_high_warning
148.0,3.208670667020309e-06,3.208670667020309e-06,1.0,-0.001907088840306,0.0,-4.3939326880650246e-06,4.3939326880650246e-06,0.7083333333333334,0.9375,3.491047455773983e-06,-0.0017295031664333,-3.9521484375,-2.154707908630371e-05,0.2121320343559321,19.579477310180664,7041.38525390625,0.7480825471472065,0.0001903573672734,2.1555651876987696,1.4774642048137248,0.0044242571675567,6.734778084232557,4.279787240950865,0.0005363867676351,2.026345949488612,1.3985321603151737,1,1,0,high_warning_positive
149.0,3.156865864740006e-06,3.156865864740006e-06,1.0,0.0002825828491831,0.7142857142857143,6.51070884517866e-07,1.809394869971684e-06,0.875,0.2708333333333333,3.0104421075672245e-06,0.0002134931357361,3.71337890625,0.0003477670252323,0.2499999999999317,20.692157745361328,7290.8408203125,0.5580241541936951,0.000174764252506,1.8935235644738957,1.344147483500472,0.0051370449946261,7.8054979059937715,4.047129038471079,0.0004912601189062,1.7583375457161334,1.272642976398534,1,1,0,high_warning_positive
150.0,2.8773778913258605e-06,2.8773778913258605e-06,1.0,0.0007317504868457,1.0,1.685953121692708e-06,1.685953121692708e-06,1.0,0.5486111111111112,2.917101380954396e-06,0.0006720700934092,-13.30126953125,-0.0007508136332035,0.2236067977500298,20.69387626647949,7190.4619140625,40.97186183003927,0.0001750796744772,1.961397057861782,1.3729633191500403,0.0038649475827696,6.445344861677806,4.125978186238448,0.0004473756275729,1.6854774454822128,1.2397749874592123,1,1,0,high_warning_positive
151.0,1.6933994776911942e-06,1.6933994776911942e-06,1.0,0.0015428954829821,1.0,3.5548311927908026e-06,3.5548311927908026e-06,0.8055555555555556,0.6875,1.6344232166802182e-06,0.0015430619662956,5.0634765625,0.0001749545335769,0.2500000000000227,23.21497344970703,7830.56005859375,1.4388691546947752,0.0010426422995806,2.3403474232659227,1.563289421986431,0.013466173040797,8.885162324258781,4.167367311529278,0.0022539894926012,2.5182389737272537,1.6346991774399813,1,1,0,high_warning_positive
152.0,-1.0783074451956189e-07,2.1025863546349785e-06,0.4285714285714285,0.0025058447891082,1.0,5.773466394105487e-06,5.773466394105487e-06,-0.0694444444444445,0.6875000000000001,-6.269595385539309e-08,0.0024647808280699,-6.162109375,-0.000570610165596,0.2915475947422533,25.399866104125977,9596.337890625,1.1876601241161993,0.0008566531739688,2.777739493916242,1.7097487058740553,0.0087435185123467,11.43541399018004,3.670209087218995,0.0019826995740004,2.82721049905315,1.60797223464682,1,1,0,high_warning_positive
153.0,-9.976217790658355e-07,2.494765311742836e-06,0.4285714285714285,0.006414430590017,1.0,1.4778848079399394e-05,1.4778848079399394e-05,-0.2361111111111111,0.6875,-9.452889103311348e-07,0.0065419953977583,-9.7548828125,-0.0008545443415641,0.2121320343559321,18.71480941772461,7020.06103515625,0.8710369083836372,0.0024888799000564,4.254203255273181,2.0590820646892443,0.0108855665748706,12.787570722358316,3.977983680833952,0.0059103458970639,4.315998954600457,1.8305050069597093,1,1,0,high_warning_positive
154.0,-6.813431404043722e-07,1.7219407685915105e-06,0.4285714285714285,0.0035923752659027,1.0,8.276832612639884e-06,8.276832612639884e-06,-0.0972222222222223,0.6875,-8.817215197386252e-07,0.0035337009185473,-9.1484375,-0.0004748553037643,0.2828427124746029,25.08557891845703,9977.4794921875,1.0097002411185476,0.0006863639212042,3.3428588721758272,1.7125739371614332,0.0073956659907707,9.9854068563051,3.755928721288305,0.0014521266671181,3.110164908491152,1.528699207390276,1,1,0,high_warning_positive
155.0,-9.068969438737752e-07,1.1456991870567262e-06,0.2857142857142857,0.0031774687687485,1.0,7.320888043196729e-06,7.320888043196729e-06,-0.2916666666666666,0.6875,-9.058546376060372e-07,0.0031286807116442,25.587890625,0.0015108585357666,0.1802775637731301,16.54679298400879,6033.2763671875,0.7426923860413742,0.0025250020903513,4.889665230623491,2.3079173420221197,0.0048531400607316,10.3527106624371,3.390491073340144,0.0051824884994857,5.459426753211889,2.3706091296088108,1,1,0,high_warning_positive
158.0,9.410883813478818e-07,9.410883813478818e-07,1.0,-1.261057282994533e-05,0.4285714285714285,-2.9054759800194044e-08,6.706942219824927e-07,0.7638888888888888,0.0902777777777777,1.020613077403081e-06,0.0003821488036096,207.3115234375,0.0087323635816574,0.1802775637731931,19.081018447875977,8811.4033203125,0.1268052199398837,0.0007710548070463,4.127408961755443,2.07552163420161,0.0107343922718428,6.925945060758426,3.1483540522270657,0.0011204340455606,2.38938219364233,1.3686106114276049,0,0,0,low_risk_negative
