Repository: sagarnidhish/nmc-degradation-iscat-analysis

# NMC Battery Degradation — Alek_Jiho iSCAT Analysis

Operando interferometric scattering (iSCAT) microscopy of NMC811 cathode particles
during galvanostatic cycling, with simultaneous GAMRY potentiostat electrochemistry.

## Scientific goals

1. Quantify per-particle optical degradation rates and correlate with cell-level capacity fade
2. Distinguish crack-like (discrete) vs gradual degradation kinetics
3. Detect spatial heterogeneity among neighbouring particles
4. Predict remaining useful life from early-cycle optical signatures
5. Identify which optical features precede dQ/dV peak shifts (electro-optical coupling)

## Dataset (Isambard: `/scratch/u6hp/nsagar.u6hp/Alek_Jiho/`)

| Session | Size | Cycles | Notes |
|---|---|---|---|
| NMC_degradation_1_180523 | 16 GB | ~20 | C/20 formation + C/2 |
| NMC_degradation_2_240523 | 30 GB | ~20 | OCV + C/20 + C/2 |
| NMC_degradation_3_160623_Halfthedata | 674 GB | ~158 | Main degradation run; HighCOV sessions |

Each HDF5 contains: `movie` (N×1200×1920 uint16), `average_intensity`, `camera_timing`,
`potentiostat_value` (V, I, charge, time), `echem_dataframe`, `stage_position`.

**Never load the `movie` dataset directly** — up to 60 GB per file.

## Scripts

```
scripts/
  tier1_h5_inventory.py          # metadata scan all HDF5
  tier1_echem_eda.py             # capacity fade, dQ/dV heatmap
  tier1_particle_intensity_eda.py # particle traces, crack detection
  tier1_background_drift.py      # illumination drift per session
  submit_tier1.sh                # SLURM: 1 GPU, 2h

  tier2_rul_regressor.py         # RUL prediction: MLP + GBR, session-holdout CV
  tier2_spatial_heterogeneity.py # 1D CNN encoder + HDBSCAN + Moran's I
  tier2_crack_hazard.py          # discrete-time survival model
  tier2_optical_echem_coupling.py # lagged Spearman + CCA
  submit_tier2.sh                # SLURM: 1 GPU, 4h

  tier3_ts2vec_pretrain.py       # TS2Vec contrastive pretraining on traces
  tier3_multimodal_transformer.py # TFT: optical+echem -> fade acceleration forecast
  tier3_crack_precursor_detector.py # 1D CNN weak supervision + curriculum training
  submit_tier3.sh                # SLURM: 2 GPU, 10h
```

## Outputs (Isambard: `derived/`)

```
derived/
  h5_inventory.csv
  echem_per_cycle.csv
  particle_intensity_normalized.csv
  plots/
  rul/           metrics.json, feature_importance.csv
  spatial/       cluster_assignments.csv, morans_i.json
  hazard/        hazard_predictions.csv, hazard_results.json
  coupling/      lag_correlations.csv, results.json
  ts2vec/        encoder_weights.pt, trace_embeddings.npy
  transformer/   model_weights.pt, predictions.csv
  crack_detector/ model.pt, results.json
  logs/
```

## Running on Isambard

```bash

# Transfer scripts
scp -r scripts/ u6hp.aip2.isambard:/scratch/u6hp/nsagar.u6hp/Alek_Jiho/

# Submit in order (each tier depends on previous tier's derived/ outputs)
ssh u6hp.aip2.isambard "cd /scratch/u6hp/nsagar.u6hp/Alek_Jiho && sbatch scripts/submit_tier1.sh"

# After Tier 1 completes:
ssh u6hp.aip2.isambard "cd /scratch/u6hp/nsagar.u6hp/Alek_Jiho && sbatch scripts/submit_tier2.sh"

# After Tier 2 completes:
ssh u6hp.aip2.isambard "cd /scratch/u6hp/nsagar.u6hp/Alek_Jiho && sbatch scripts/submit_tier3.sh"
```

## Environment

- Isambard-AI Phase 2, GH200 (H100 96GB HBM), aarch64
- `walrus-env` conda: torch 2.5.1+cu124, h5py, scikit-image, pandas, scipy, sklearn
- **fp32 only** — no fp16/autocast (GH200 NaN issue)
- SLURM account: `brics.u6hp`

## Physics hypotheses being tested

1. **Cracking kinetics**: discrete intensity drops accelerate after cycle 80–100 (Poisson mixed model)
2. **Surface reconstruction**: monotonic drift co-evolves with dQ/dV broadening with a lag
3. **Spatial heterogeneity**: adjacent particles degrade at different rates (Moran's I)
4. **Early warning**: optical CoV in cycles 1–40 predicts fade onset (Spearman + regression)
5. **HighCOV = mechanical failure**: higher crack hazard ratio vs standard sessions (Cox model)

File: derived_local/control_balanced_front_calibration_qc/front_roi_qc_calibration.csv (part 1 of 2)
roi_id_x,cycleNo,source_stem,front_candidate_rank,object_candidate_rank,validation_score,validation_tier,crop_x0,crop_y0,crop_x1,crop_y1,center_x_full_px,center_y_full_px,n_frames,elapsed_s,roi_mean_delta_corrected,active_fraction_first,active_fraction_last,trace_csv,plot_png,crop_preview_png,direction,mean_last_delta,baseline_frames,threshold,noise_mad_sigma,radius2_slope_full_px2_per_s,radius2_slope_r2,radius2_slope_n_fit,apparent_diffusion_proxy_full_px2_per_s,area_equiv_radius2_slope_full_px2_per_s,area_equiv_radius2_slope_r2,p90_radius2_slope_full_px2_per_s,p90_radius2_slope_r2,stage_drift_xy,pixel_size_um,pixel_area_um2,radius2_slope_full_um2_per_s,apparent_diffusion_proxy_full_um2_per_s,area_equiv_radius2_slope_full_um2_per_s,p90_radius2_slope_full_um2_per_s,stage_drift_xy_um,center_x_full_um,center_y_full_um,roi_id_front,joint_degradation_score,joint_mode_name,roi_id_y,rollout_residual_energy_mean,mean_drop_frac,evidence_score,degradation_mode_hypothesis,manual_qc_status,manual_qc_required,qc_flag_count,auto_qc_notes,calibration_status,calibration_source,front_tracking_interpretation
cycle116_front7_obj37,116.0,13_c2_x6_100723,7,37,1.8968300110416167,event_comparator,1159,804,1351,996,1255.090909090909,900.2727272727273,32,9126.74534368515,-5.15625,0.0138346354166666,0.0425075954861111,/scratch/u6hp/nsagar.u6hp/Alek_Jiho/derived/control_balanced_front_tracking/roi_traces/cycle116_front7_obj37_front_tracking.csv,/scratch/u6hp/nsagar.u6hp/Alek_Jiho/derived/control_balanced_front_tracking/plots/cycle116_front7_obj37_front_tracking.png,/scratch/u6hp/nsagar.u6hp/Alek_Jiho/derived/control_balanced_front_tracking/crop_previews/cycle116_front7_obj37_crop_preview.png,-1.0,-3.714749336242676,5,302.74576171875003,100.91525390625,-0.217030104531719,0.612143252222972,32,-0.0542575261329297,0.0548619044285878,0.2224841363277084,-0.1175791687365506,0.3725686903841609,0.2236340951674545,0.096,0.009216,-0.0020001494433643224,-0.0005000373608410802,0.0005056073112138652,-0.0010836096190760503,0.021468873136075633,120.48872727272726,86.42618181818182,cycle116_front7_obj37,0.1280619444880397,lower_residual_comparison_mode,cycle116_rank7_obj37,0.0006502347223431,0.1917019578422557,12.929917335181958,synchronized_persistent_drop_low_frame_count,pending,True,0,no automatic front-tracking warning,provisional_from_project_slides,Battery_Degradation_Project/Degradation Paper Outline.pptx slide 3: improved microscope design offers 96 nm pixel size and 180x120 um FoV,"calibrated apparent front/radius slopes; not a physical diffusion coefficient until particle identity, front mask, and pixel calibration are manually confirmed"
cycle86_front2_obj6,86.0,10_c2_x10_030723,2,6,3.0930795112716725,event_comparator,1240,76,1432,268,1335.859296482412,171.678391959799,32,9098.54734659195,-1.8193359375,0.0213758680555555,0.1001519097222222,/scratch/u6hp/nsagar.u6hp/Alek_Jiho/derived/control_balanced_front_tracking/roi_traces/cycle86_front2_obj6_front_tracking.csv,/scratch/u6hp/nsagar.u6hp/Alek_Jiho/derived/control_balanced_front_tracking/plots/cycle86_front2_obj6_front_tracking.png,/scratch/u6hp/nsagar.u6hp/Alek_Jiho/derived/control_balanced_front_tracking/crop_previews/cycle86_front2_obj6_crop_preview.png,1.0,18.36862564086914,5,325.8491291015625,108.6163763671875,-0.1771701224715564,0.1583809804094795,32,-0.0442925306178891,0.1194537705204366,0.1643042633222733,-0.2938143049946933,0.0824635303753212,0.2236340951674545,0.096,0.009216,-0.0016327998486978638,-0.00040819996217446596,0.0011008859491163437,-0.0027077926348310936,0.021468873136075633,128.24249246231156,16.481125628140706,cycle86_front2_obj6,-0.7735151267667235,lower_residual_comparison_mode,cycle86_rank2_obj6,0.0007274599122411,0.1420951480652973,12.399287527913966,synchronized_persistent_drop_low_frame_count,pending,True,0,no automatic front-tracking warning,provisional_from_project_slides,Battery_Degradation_Project/Degradation Paper Outline.pptx slide 3: improved microscope design offers 96 nm pixel size and 180x120 um FoV,"calibrated apparent front/radius slopes; not a physical diffusion coefficient until particle identity, front mask, and pixel calibration are manually confirmed"
cycle86_front5_obj8,86.0,10_c2_x10_030723,5,8,2.4751395748073706,event_comparator,1565,95,1757,287,1660.7096774193549,191.1290322580645,32,9098.54734659195,1.4580078125,0.0224880642361111,0.1011284722222222,/scratch/u6hp/nsagar.u6hp/Alek_Jiho/derived/control_balanced_front_tracking/roi_traces/cycle86_front5_obj8_front_tracking.csv,/scratch/u6hp/nsagar.u6hp/Alek_Jiho/derived/control_balanced_front_tracking/plots/cycle86_front5_obj8_front_tracking.png,/scratch/u6hp/nsagar.u6hp/Alek_Jiho/derived/control_balanced_front_tracking/crop_previews/cycle86_front5_obj8_crop_preview.png,1.0,37.709564208984375,5,318.756104296875,106.252034765625,-0.1045640531248182,0.1629754480732897,32,-0.0261410132812045,0.1379948929236807,0.1181269430340883,-0.056394694138723,0.0354040385809789,0.2236340951674545,0.096,0.009216,-0.0009636623135983246,-0.00024091557839958067,0.0012717609331846414,-0.0005197335011824712,0.021468873136075633,159.42812903225808,18.348387096774193,cycle86_front5_obj8,-1.5242953137706174,lower_residual_comparison_mode,cycle86_rank5_obj8,0.0010118616696672,0.1420951480652973,12.399287527913966,synchronized_persistent_drop_low_frame_count,pending,True,0,no automatic front-tracking warning,provisional_from_project_slides,Battery_Degradation_Project/Degradation Paper Outline.pptx slide 3: improved microscope design offers 96 nm pixel size and 180x120 um FoV,"calibrated apparent front/radius slopes; not a physical diffusion coefficient until particle identity, front mask, and pixel calibration are manually confirmed"
cycle58_front6_obj29,58.0,7_c2_x10_290623,6,29,1.7590923642497396,control_balancing,1140,751,1332,943,1236.076923076923,846.9230769230769,32,9248.984282493591,2.818359375,0.01708984375,0.1008843315972222,/scratch/u6hp/nsagar.u6hp/Alek_Jiho/derived/control_balanced_front_tracking/roi_traces/cycle58_front6_obj29_front_tracking.csv,/scratch/u6hp/nsagar.u6hp/Alek_Jiho/derived/control_balanced_front_tracking/plots/cycle58_front6_obj29_front_tracking.png,/scratch/u6hp/nsagar.u6hp/Alek_Jiho/derived/control_balanced_front_tracking/crop_previews/cycle58_front6_obj29_crop_preview.png,1.0,4.187871932983398,5,304.81329375,101.60443125,-0.2066609338642988,0.4715103442310421,32,-0.0516652334660747,0.1153050862042834,0.6145291381970015,-0.0909162503868564,0.5429350863798008,0.2121234070718645,0.096,0.009216,-0.0019045871664933778,-0.00047614679162334445,0.0010626516744586757,-0.0008378841635652685,0.020363847078898992,118.66338461538462,81.30461538461539,,,,,,,,,pending,True,0,no automatic front-tracking warning,provisional_from_project_slides,Battery_Degradation_Project/Degradation Paper Outline.pptx slide 3: improved microscope design offers 96 nm pixel size and 180x120 um FoV,"calibrated apparent front/radius slopes; not a physical diffusion coefficient until particle identity, front mask, and pixel calibration are manually confirmed"
cycle58_front4_obj2,58.0,7_c2_x10_290623,4,2,0.953493189052121,control_balancing,472,81,664,273,568.421052631579,176.8421052631579,32,9248.984282493591,1.724609375,0.0158420138888888,0.1050075954861111,/scratch/u6hp/nsagar.u6hp/Alek_Jiho/derived/control_balanced_front_tracking/roi_traces/cycle58_front4_obj2_front_tracking.csv,/scratch/u6hp/nsagar.u6hp/Alek_Jiho/derived/control_balanced_front_tracking/plots/cycle58_front4_obj2_front_tracking.png,/scratch/u6hp/nsagar.u6hp/Alek_Jiho/derived/control_balanced_front_tracking/crop_previews/cycle58_front4_obj2_crop_preview.png,1.0,14.667537689208984,5,321.86391767578124,107.28797255859376,-0.1052495799299537,0.0464959105354588,32,-0.0263123949824884,0.1087970084381957,0.61478003520402,0.1069776950790772,0.013562776792504,0.2121234070718645,0.096,0.009216,-0.0009699801286344533,-0.00024249503215861308,0.0010026732297664116,0.0009859064378487754,0.020363847078898992,54.56842105263158,16.97684210526316,,,,,,,,,pending,True,1,low radius2 fit R2,provisional_from_project_slides,Battery_Degradation_Project/Degradation Paper Outline.pptx slide 3: improved microscope design offers 96 nm pixel size and 180x120 um FoV,"calibrated apparent front/radius slopes; not a physical diffusion coefficient until particle identity, front mask, and pixel calibration are manually confirmed"
cycle58_front3_obj9,58.0,7_c2_x10_290623,3,9,0.76680520822987,control_balancing,706,232,898,424,802.0759493670884,327.746835443038,32,9248.984282493591,2.4560546875,0.0330403645833333,0.1103244357638889,/scratch/u6hp/nsagar.u6hp/Alek_Jiho/derived/control_balanced_front_tracking/roi_traces/cycle58_front3_obj9_front_tracking.csv,/scratch/u6hp/nsagar.u6hp/Alek_Jiho/derived/control_balanced_front_tracking/plots/cycle58_front3_obj9_front_tracking.png,/scratch/u6hp/nsagar.u6hp/Alek_Jiho/derived/control_balanced_front_tracking/crop_previews/cycle58_front3_obj9_crop_preview.png,1.0,52.316802978515625,5,319.87891318359374,106.62630439453125,-0.3107419995182605,0.4941175723622125,32,-0.0776854998795651,0.1490401078650065,0.4879799601095249,-0.3230605971616088,0.4689527046375001,0.2121234070718645,0.096,0.009216,-0.0028637982675602885,-0.000715949566890072,0.0013735536340838998,-0.0029773264634413866,0.020363847078898992,76.99929113924048,31.463696202531647,,,,,,,,,pending,True,0,no automatic front-tracking warning,provisional_from_project_slides,Battery_Degradation_Project/Degradation Paper Outline.pptx slide 3: improved microscope design offers 96 nm pixel size and 180x120 um FoV,"calibrated apparent front/radius slopes; not a physical diffusion coefficient until particle identity, front mask, and pixel calibration are manually confirmed"
cycle60_front5_obj18,60.0,7_c2_x10_290623,5,18,7.145111200594751,event_comparator,1566,34,1758,226,1661.5873015873017,130.34920634920636,32,9244.402400493622,2.50634765625,0.0106336805555555,0.2577311197916667,/scratch/u6hp/nsagar.u6hp/Alek_Jiho/derived/control_balanced_front_tracking/roi_traces/cycle60_front5_obj18_front_tracking.csv,/scratch/u6hp/nsagar.u6hp/Alek_Jiho/derived/control_balanced_front_tracking/plots/cycle60_front5_obj18_front_tracking.png,/scratch/u6hp/nsagar.u6hp/Alek_Jiho/derived/control_balanced_front_tracking/crop_previews/cycle60_front5_obj18_crop_preview.png,1.0,16.20509147644043,5,316.2324990234375,105.4108330078125,0.0062238076182486,0.0009244415765347,32,0.0015559519045621,0.3048486984737928,0.9771405122386384,-0.0157083789238047,0.0045353100607685,0.2236340951674545,0.096,0.009216,5.7358611009779104e-05,1.4339652752444313e-05,0.0028094856051344747,-0.00014476842016178414,0.021468873136075633,159.51238095238097,12.51352380952381,,,,,,,,,pending,True,1,low radius2 fit R2,provisional_from_project_slides,Battery_Degradation_Project/Degradation Paper Outline.pptx slide 3: improved microscope design offers 96 nm pixel size and 180x120 um FoV,"calibrated apparent front/radius slopes; not a physical diffusion coefficient until particle identity, front mask, and pixel calibration are manually confirmed"
cycle60_front3_obj9,60.0,7_c2_x10_290623,3,9,6.845413173735752,event_comparator,705,226,897,418,800.7027027027027,321.94594594594594,32,9244.402400493622,-1.68359375,0.0264485677083333,0.2061089409722222,/scratch/u6hp/nsagar.u6hp/Alek_Jiho/derived/control_balanced_front_tracking/roi_traces/cycle60_front3_obj9_front_tracking.csv,/scratch/u6hp/nsagar.u6hp/Alek_Jiho/derived/control_balanced_front_tracking/plots/cycle60_front3_obj9_front_tracking.png,/scratch/u6hp/nsagar.u6hp/Alek_Jiho/derived/control_balanced_front_tracking/crop_previews/cycle60_front3_obj9_crop_preview.png,1.0,51.84080505371094,5,318.38690214843746,106.12896738281248,-0.0703684686535671,0.0726171186550763,32,-0.0175921171633917,0.284406249118439,0.931099568336182,-0.0580054360415272,0.0368052784415307,0.2236340951674545,0.096,0.009216,-0.0006485158071112745,-0.00016212895177781793,0.0026210879918755338,-0.0005345780985587146,0.021468873136075633,76.86745945945947,30.90681081081081,,,,,,,,,pending,True,1,low radius2 fit R2,provisional_from_project_slides,Battery_Degradation_Project/Degradation Paper Outline.pptx slide 3: improved microscope design offers 96 nm pixel size and 180x120 um FoV,"calibrated apparent front/radius slopes; not a physical diffusion coefficient until particle identity, front mask, and pixel calibration are manually confirmed"
cycle60_front1_obj1,60.0,7_c2_x10_290623,1,1,3.823198724983257,event_comparator,1234,19,1426,211,1330.3188405797105,115.18840579710144,32,9244.402400493622,0.716796875,0.0165473090277777,0.2456597222222222,/scratch/u6hp/nsagar.u6hp/Alek_Jiho/derived/control_balanced_front_tracking/roi_traces/cycle60_front1_obj1_front_tracking.csv,/scratch/u6hp/nsagar.u6hp/Alek_Jiho/derived/control_balanced_front_tracking/plots/cycle60_front1_obj1_front_tracking.png,/scratch/u6hp/nsagar.u6hp/Alek_Jiho/derived/control_balanced_front_tracking/crop_previews/cycle60_front1_obj1_crop_preview.png,1.0,6.792762279510498,5,328.6637525390625,109.5545841796875,-0.0288380082600111,0.0034638530624636,32,-0.0072095020650027,0.2794916200207809,0.917277760440437,0.2344359564484721,0.0327247921575282,0.2236340951674545,0.096,0.009216,-0.00026577108412426234,-6.644277103106488e-05,0.0025757947701115164,0.0021605617746291187,0.021468873136075633,127.71060869565221,11.058086956521738,,,,,,,,,pending,True,1,low radius2 fit R2,provisional_from_project_slides,Battery_Degradation_Project/Degradation Paper Outline.pptx slide 3: improved microscope design offers 96 nm pixel size and 180x120 um FoV,"calibrated apparent front/radius slopes; not a physical diffusion coefficient until particle identity, front mask, and pixel calibration are manually confirmed"
cycle60_front2_obj2,60.0,7_c2_x10_290623,2,2,3.663859898191151,event_comparator,1084,938,1276,1130,1180.4,1033.6571428571428,32,9244.402400493622,20.5078125,0.01806640625,0.1991916232638889,/scratch/u6hp/nsagar.u6hp/Alek_Jiho/derived/control_balanced_front_tracking/roi_traces/cycle60_front2_obj2_front_tracking.csv,/scratch/u6hp/nsagar.u6hp/Alek_Jiho/derived/control_balanced_front_tracking/plots/cycle60_front2_obj2_front_tracking.png,/scratch/u6hp/nsagar.u6hp/Alek_Jiho/derived/control_balanced_front_tracking/crop_previews/cycle60_front2_obj2_crop_preview.png,1.0,41.52010726928711,5,318.63448476562496,106.211494921875,0.0035152613853414,0.00025187983658,32,0.0008788153463353,0.2348236871120068,0.8993093801025074,-0.0796989144862536,0.1772478156685403,0.2236340951674545,0.096,0.009216,3.239664892730634e-05,8.099162231826124e-06,0.0021641351004242546,-0.0007345051959053132,0.021468873136075633,113.31840000000001,99.23108571428571,,,,,,,,,pending,True,1,low radius2 fit R2,provisional_from_project_slides,Battery_Degradation_Project/Degradation Paper Outline.pptx slide 3: improved microscope design offers 96 nm pixel size and 180x120 um FoV,"calibrated apparent front/radius slopes; not a physical diffusion coefficient until particle identity, front mask, and pixel calibration are manually confirmed"
cycle60_front4_obj5,60.0,7_c2_x10_290623,4,5,2.716117818700155,event_comparator,472,73,664,265,568.3137254901961,169.0196078431373,32,9244.402400493622,-5.1181640625,0.0145128038194444,0.2325575086805555,/scratch/u6hp/nsagar.u6hp/Alek_Jiho/derived/control_balanced_front_tracking/roi_traces/cycle60_front4_obj5_front_tracking.csv,/scratch/u6hp/nsagar.u6hp/Alek_Jiho/derived/control_balanced_front_tracking/plots/cycle60_front4_obj5_front_tracking.png,/scratch/u6hp/nsagar.u6hp/Alek_Jiho/derived/control_balanced_front_tracking/crop_previews/cycle60_front4_obj5_crop_preview.png,1.0,4.15516471862793,5,320.32847109374995,106.77615703125,0.0771552926946431,0.026433278037361,32,0.0192888231736607,0.2809767243970221,0.9698454934617604,0.4643361174441668,0.1596989946876353,0.2236340951674545,0.096,0.009216,0.0007110631774738307,0.00017776579436845703,0.0025894814920429557,0.004279321658365441,0.021468873136075633,54.55811764705883,16.22588235294118,,,,,,,,,pending,True,1,low radius2 fit R2,provisional_from_project_slides,Battery_Degradation_Project/Degradation Paper Outline.pptx slide 3: improved microscope design offers 96 nm pixel size and 180x120 um FoV,"calibrated apparent front/radius slopes; not a physical diffusion coefficient until particle identity, front mask, and pixel calibration are manually confirmed"
cycle60_front6_obj26,60.0,7_c2_x10_290623,6,26,2.554108783516324,event_comparator,1136,747,1328,939,1231.8333333333333,843.4166666666665,32,9244.402400493622,-5.51123046875,0.0203993055555555,0.1852213541666666,/scratch/u6hp/nsagar.u6hp/Alek_Jiho/derived/control_balanced_front_tracking/roi_traces/cycle60_front6_obj26_front_tracking.csv,/scratch/u6hp/nsagar.u6hp/Alek_Jiho/derived/control_balanced_front_tracking/plots/cycle60_front6_obj26_front_tracking.png,/scratch/u6hp/nsagar.u6hp/Alek_Jiho/derived/control_balanced_front_tracking/crop_previews/cycle60_front6_obj26_crop_preview.png,-1.0,-4.3257927894592285,5,316.88620400390624,105.62873466796874,-0.0314979840913031,0.0157462665702511,32,-0.0078744960228257,0.2647522199350213,0.967921409603652,-0.084422819020925,0.2292955324301664,0.2236340951674545,0.096,0.009216,-0.00029028542138544936,-7.257135534636165e-05,0.0024399564589211564,-0.0007780407000968448,0.021468873136075633,118.256,80.96799999999999,,,,,,,,,pending,True,1,low radius2 fit R2,provisional_from_project_slides,Battery_Degradation_Project/Degradation Paper Outline.pptx slide 3: improved microscope design offers 96 nm pixel size and 180x120 um FoV,"calibrated apparent front/radius slopes; not a physical diffusion coefficient until particle identity, front mask, and pixel calibration are manually confirmed"
cycle62_front2_obj2,62.0,7_c2_x10_290623,2,2,7.676446806717729,control_balancing,1229,12,1421,204,1324.629213483146,108.42696629213484,32,9242.495077371595,-13.0224609375,0.0491536458333333,0.2328559027777778,/scratch/u6hp/nsagar.u6hp/Alek_Jiho/derived/control_balanced_front_tracking/roi_traces/cycle62_front2_obj2_front_tracking.csv,/scratch/u6hp/nsagar.u6hp/Alek_Jiho/derived/control_balanced_front_tracking/plots/cycle62_front2_obj2_front_tracking.png,/scratch/u6hp/nsagar.u6hp/Alek_Jiho/derived/control_balanced_front_tracking/crop_previews/cycle62_front2_obj2_crop_preview.png,1.0,5.938949108123779,5,349.2608888671875,116.42029628906248,-0.0224418748945663,0.0030251706562672,32,-0.0056104687236415,0.2129224777161297,0.8532543608387206,0.1244016203416298,0.0107142784088545,0.2500244143604941,0.096,0.009216,-0.00020682431902832303,-5.1706079757080066e-05,0.0019622935546318517,0.0011464853330684602,0.024002343778607434,127.16440449438203,10.408988764044944,,,,,,,,,pending,True,1,low radius2 fit R2,provisional_from_project_slides,Battery_Degradation_Project/Degradation Paper Outline.pptx slide 3: improved microscope design offers 96 nm pixel size and 180x120 um FoV,"calibrated apparent front/radius slopes; not a physical diffusion coefficient until particle identity, front mask, and pixel calibration are manually confirmed"
cycle62_front3_obj9,62.0,7_c2_x10_290623,3,9,3.4465281481485666,control_balancing,702,222,894,414,798.3291139240506,318.0253164556962,32,9242.495077371595,28.61328125,0.0445692274305555,0.1876627604166666,/scratch/u6hp/nsagar.u6hp/Alek_Jiho/derived/control_balanced_front_tracking/roi_traces/cycle62_front3_obj9_front_tracking.csv,/scratch/u6hp/nsagar.u6hp/Alek_Jiho/derived/control_balanced_front_tracking/plots/cycle62_front3_obj9_front_tracking.png,/scratch/u6hp/nsagar.u6hp/Alek_Jiho/derived/control_balanced_front_tracking/crop_previews/cycle62_front3_obj9_crop_preview.png,1.0,50.94731140136719,5,341.151472265625,113.717157421875,-0.1001647952015911,0.0900468863573038,32,-0.0250411988003977,0.2309078045272736,0.8388901080122694,-0.0566584847014144,0.0508768546141931,0.2500244143604941,0.096,0.009216,-0.0009231187525778636,-0.0002307796881444652,0.0021280463265233537,-0.0005221645950082352,0.024002343778607434,76.63959493670886,30.530430379746836,,,,,,,,,pending,True,1,low radius2 fit R2,provisional_from_project_slides,Battery_Degradation_Project/Degradation Paper Outline.pptx slide 3: improved microscope design offers 96 nm pixel size and 180x120 um FoV,"calibrated apparent front/radius slopes; not a physical diffusion coefficient until particle identity, front mask, and pixel calibration are manually confirmed"
cycle62_front1_obj4,62.0,7_c2_x10_290623,1,4,2.934240955613564,control_balancing,1081,928,1273,1120,1176.79012345679,1024.3456790123455,32,9242.495077371595,39.19140625,0.0411783854166666,0.178955078125,/scratch/u6hp/nsagar.u6hp/Alek_Jiho/derived/control_balanced_front_tracking/roi_traces/cycle62_front1_obj4_front_tracking.csv,/scratch/u6hp/nsagar.u6hp/Alek_Jiho/derived/control_balanced_front_tracking/plots/cycle62_front1_obj4_front_tracking.png,/scratch/u6hp/nsagar.u6hp/Alek_Jiho/derived/control_balanced_front_tracking/crop_previews/cycle62_front1_obj4_crop_preview.png,1.0,29.840126037597656,5,340.69539902343746,113.56513300781248,0.0138516896258882,0.0027213888046516,32,0.003462922406472,0.1801003657186201,0.7725586227578546,-0.1012095368285208,0.3167544732157008,0.2500244143604941,0.096,0.009216,0.00012765717159218565,3.191429289804595e-05,0.0016598049704628028,-0.0009327470914116477,0.024002343778607434,112.97185185185185,98.33718518518516,,,,,,,,,pending,True,1,low radius2 fit R2,provisional_from_project_slides,Battery_Degradation_Project/Degradation Paper Outline.pptx slide 3: improved microscope design offers 96 nm pixel size and 180x120 um FoV,"calibrated apparent front/radius slopes; not a physical diffusion coefficient until particle identity, front mask, and pixel calibration are manually confirmed"
cycle62_front4_obj1,62.0,7_c2_x10_290623,4,1,1.1201096634850307,control_balancing,470,71,662,263,566.4,166.8,32,9242.495077371595,0.748046875,0.0437825520833333,0.21826171875,/scratch/u6hp/nsagar.u6hp/Alek_Jiho/derived/control_balanced_front_tracking/roi_traces/cycle62_front4_obj1_front_tracking.csv,/scratch/u6hp/nsagar.u6hp/Alek_Jiho/derived/control_balanced_front_tracking/plots/cycle62_front4_obj1_front_tracking.png,/scratch/u6hp/nsagar.u6hp/Alek_Jiho/derived/control_balanced_front_tracking/crop_previews/cycle62_front4_obj1_crop_preview.png,1.0,6.034795761108398,5,345.19314990234375,115.06438330078124,0.0947345419897283,0.0493871148807443,32,0.023683635497432,0.2169680285176863,0.908834501174869,0.4488554709876698,0.1493929345245016,0.2500244143604941,0.096,0.009216,0.0008730735389773361,0.00021826838474433332,0.001999577350818997,0.004136652020622365,0.024002343778607434,54.3744,16.012800000000002,,,,,,,,,pending,True,1,low radius2 fit R2,provisional_from_project_slides,Battery_Degradation_Project/Degradation Paper Outline.pptx slide 3: improved microscope design offers 96 nm pixel size and 180x120 um FoV,"calibrated apparent front/radius slopes; not a physical diffusion coefficient until particle identity, front mask, and pixel calibration are manually confirmed"
cycle86_front6_obj78,86.0,10_c2_x10_030723,6,78,2.828290284175686,event_comparator,455,118,647,310,550.9333333333333,214.4,32,9098.54734659195,-1.4853515625,0.0234103732638888,0.1013454861111111,/scratch/u6hp/nsagar.u6hp/Alek_Jiho/derived/control_balanced_front_tracking/roi_traces/cycle86_front6_obj78_front_tracking.csv,/scratch/u6hp/nsagar.u6hp/Alek_Jiho/derived/control_balanced_front_tracking/plots/cycle86_front6_obj78_front_tracking.png,/scratch/u6hp/nsagar.u6hp/Alek_Jiho/derived/control_balanced_front_tracking/crop_previews/cycle86_front6_obj78_crop_preview.png,1.0,12.824847221374512,5,324.3180260742187,108.10600869140625,-0.155430948142084,0.1483056111459313,32,-0.038857737035521,0.1165324147408068,0.2282456129284914,0.1210122584517668,0.0237774336388036,0.2236340951674545,0.096,0.009216,-0.0014324516180774462,-0.00035811290451936154,0.0010739627342512756,0.001115248973891483,0.021468873136075633,52.889599999999994,20.5824,,,,,,,,,pending,True,1,low radius2 fit R2,provisional_from_project_slides,Battery_Degradation_Project/Degradation Paper Outline.pptx slide 3: improved microscope design offers 96 nm pixel size and 180x120 um FoV,"calibrated apparent front/radius slopes; not a physical diffusion coefficient until particle identity, front mask, and pixel calibration are manually confirmed"
cycle88_front2_obj4,88.0,10_c2_x10_030723,2,4,2.548955071864824,control_balancing,1239,75,1431,267,1335.142857142857,170.57142857142858,32,9106.495541334152,3.564453125,0.02392578125,0.0311143663194444,/scratch/u6hp/nsagar.u6hp/Alek_Jiho/derived/control_balanced_front_tracking/roi_traces/cycle88_front2_obj4_front_tracking.csv,/scratch/u6hp/nsagar.u6hp/Alek_Jiho/derived/control_balanced_front_tracking/plots/cycle88_front2_obj4_front_tracking.png,/scratch/u6hp/nsagar.u6hp/Alek_Jiho/derived/control_balanced_front_tracking/crop_previews/cycle88_front2_obj4_crop_preview.png,1.0,41.68055725097656,5,353.0636709960937,117.68789033203124,-0.0590934554675748,0.0456338714115981,32,-0.0147733638668937,0.1445933031830604,0.2278346135394208,0.0213414443280934,0.0009932046303942,0.1802674140626475,0.096,0.009216,-0.0005446052855891694,-0.00013615132139729234,0.0013325718821350847,0.0001966827509277088,0.01730567175001416,128.17371428571428,16.374857142857145,,,,,,,,,pending,True,1,low radius2 fit R2,provisional_from_project_slides,Battery_Degradation_Project/Degradation Paper Outline.pptx slide 3: improved microscope design offers 96 nm pixel size and 180x120 um FoV,"calibrated apparent front/radius slopes; not a physical diffusion coefficient until particle identity, front mask, and pixel calibration are manually confirmed"
cycle88_front3_obj6,88.0,10_c2_x10_030723,3,6,0.5240252181444861,control_balancing,1087,987,1279,1179,1182.9565217391305,1082.8695652173913,32,9106.495541334152,-3.455078125,0.0276963975694444,0.0292426215277777,/scratch/u6hp/nsagar.u6hp/Alek_Jiho/derived/control_balanced_front_tracking/roi_traces/cycle88_front3_obj6_front_tracking.csv,/scratch/u6hp/nsagar.u6hp/Alek_Jiho/derived/control_balanced_front_tracking/plots/cycle88_front3_obj6_front_tracking.png,/scratch/u6hp/nsagar.u6hp/Alek_Jiho/derived/control_balanced_front_tracking/crop_previews/cycle88_front3_obj6_crop_preview.png,-1.0,-4.498959064483643,5,338.7212534179687,112.90708447265624,0.1040268906330367,0.2014212542735514,32,0.0260067226582591,0.1085530149171573,0.2824724285741683,0.1043252849633161,0.3413289735003016,0.1802674140626475,0.096,0.009216,0.0009587118240740663,0.00023967795601851586,0.0010004245854765216,0.0009614618262219212,0.01730567175001416,113.56382608695652,103.95547826086957,,,,,,,,,pending,True,1,small active-front area,provisional_from_project_slides,Battery_Degradation_Project/Degradation Paper Outline.pptx slide 3: improved microscope design offers 96 nm pixel size and 180x120 um FoV,"calibrated apparent front/radius slopes; not a physical diffusion coefficient until particle identity, front mask, and pixel calibration are manually confirmed"
cycle88_front4_obj8,88.0,10_c2_x10_030723,4,8,0.2729973845536271,control_balancing,1565,94,1757,286,1660.7633587786258,189.7404580152672,32,9106.495541334152,-0.58203125,0.02490234375,0.0335015190972222,/scratch/u6hp/nsagar.u6hp/Alek_Jiho/derived/control_balanced_front_tracking/roi_traces/cycle88_front4_obj8_front_tracking.csv,/scratch/u6hp/nsagar.u6hp/Alek_Jiho/derived/control_balanced_front_tracking/plots/cycle88_front4_obj8_front_tracking.png,/scratch/u6hp/nsagar.u6hp/Alek_Jiho/derived/control_balanced_front_tracking/crop_previews/cycle88_front4_obj8_crop_preview.png,1.0,44.67255401611328,5,342.6174219726562,114.20580732421874,-0.0201869723784701,0.0111569605170388,32,-0.0050467430946175,0.1741702006690716,0.1850958783421622,-0.0737615858366289,0.0668088490926909,0.1802674140626475,0.096,0.009216,-0.00018604313743998045,-4.651078435999488e-05,0.001605152569366164,-0.000679786775070372,0.01730567175001416,159.4332824427481,18.215083969465653,,,,,,,,,pending,True,1,low radius2 fit R2,provisional_from_project_slides,Battery_Degradation_Project/Degradation Paper Outline.pptx slide 3: improved microscope design offers 96 nm pixel size and 180x120 um FoV,"calibrated apparent front/radius slopes; not a physical diffusion coefficient until particle identity, front mask, and pixel calibration are manually confirmed"
cycle88_front5_obj9,88.0,10_c2_x10_030723,5,9,0.0221993187878007,control_balancing,714,288,906,480,810.4086021505376,383.65591397849454,32,9106.495541334152,-23.4931640625,0.0512424045138888,0.0432400173611111,/scratch/u6hp/nsagar.u6hp/Alek_Jiho/derived/control_balanced_front_tracking/roi_traces/cycle88_front5_obj9_front_tracking.csv,/scratch/u6hp/nsagar.u6hp/Alek_Jiho/derived/control_balanced_front_tracking/plots/cycle88_front5_obj9_front_tracking.png,/scratch/u6hp/nsagar.u6hp/Alek_Jiho/derived/control_balanced_front_tracking/crop_previews/cycle88_front5_obj9_crop_preview.png,1.0,14.348917961120604,5,337.42253056640624,112.47417685546874,-0.1189928040353342,0.2109520588269856,32,-0.0297482010088335,0.1475841531998219,0.232430607186333,-0.0038254779445085,0.0001558052226373,0.1802674140626475,0.096,0.009216,-0.00109663768198964,-0.0002741594204974095,0.0013601355558895587,-3.525560473659033e-05,0.01730567175001416,77.79922580645162,36.830967741935474,,,,,,,,,pending,True,0,no automatic front-tracking warning,provisional_from_project_slides,Battery_Degradation_Project/Degradation Paper Outline.pptx slide 3: improved microscope design offers 96 nm pixel size and 180x120 um FoV,"calibrated apparent front/radius slopes; not a physical diffusion coefficient until particle identity, front mask, and pixel calibration are manually confirmed"
cycle90_front6_obj3,90.0,10_c2_x10_030723,6,3,1.0222437150538166,control_balancing,477,137,669,329,572.7058823529412,232.7843137254902,32,9100.727631568909,-4.0869140625,0.0284016927083333,0.0385470920138888,/scratch/u6hp/nsagar.u6hp/Alek_Jiho/derived/control_balanced_front_tracking/roi_traces/cycle90_front6_obj3_front_tracking.csv,/scratch/u6hp/nsagar.u6hp/Alek_Jiho/derived/control_balanced_front_tracking/plots/cycle90_front6_obj3_front_tracking.png,/scratch/u6hp/nsagar.u6hp/Alek_Jiho/derived/control_balanced_front_tracking/crop_previews/cycle90_front6_obj3_crop_preview.png,1.0,10.537577629089355,5,328.80708984375,109.60236328125,-0.1649299242635996,0.1358897516391021,32,-0.0412324810658999,0.0407346747435697,0.1893284818523632,-0.2963271212744272,0.0726023305746993,0.2121234070718645,0.096,0.009216,-0.0015199941820133339,-0.00037999854550333347,0.0003754107624367383,-0.002730950749665121,0.020363847078898992,54.97976470588236,22.34729411764706,,,,,,,,,pending,True,1,low radius2 fit R2,provisional_from_project_slides,Battery_Degradation_Project/Degradation Paper Outline.pptx slide 3: improved microscope design offers 96 nm pixel size and 180x120 um FoV,"calibrated apparent front/radius slopes; not a physical diffusion coefficient until particle identity, front mask, and pixel calibration are manually confirmed"
cycle90_front3_obj4,90.0,10_c2_x10_030723,3,4,-0.0909036875015433,control_balancing,1240,77,1432,269,1335.5280898876404,172.67415730337075,32,9100.727631568909,2.9345703125,0.0240614149305555,0.0334201388888888,/scratch/u6hp/nsagar.u6hp/Alek_Jiho/derived/control_balanced_front_tracking/roi_traces/cycle90_front3_obj4_front_tracking.csv,/scratch/u6hp/nsagar.u6hp/Alek_Jiho/derived/control_balanced_front_tracking/plots/cycle90_front3_obj4_front_tracking.png,/scratch/u6hp/nsagar.u6hp/Alek_Jiho/derived/control_balanced_front_tracking/crop_previews/cycle90_front3_obj4_crop_preview.png,1.0,19.642032623291016,5,333.51550312499995,111.171834375,-0.1509531614216439,0.1773063705863008,32,-0.0377382903554109,0.0407569041854776,0.1540557366262478,-0.4322701768198107,0.1994537203585692,0.2121234070718645,0.096,0.009216,-0.0013911843356618702,-0.0003477960839154669,0.0003756156289733616,-0.003983801949571376,0.020363847078898992,128.2106966292135,16.576719101123594,,,,,,,,,pending,True,0,no automatic front-tracking warning,provisional_from_project_slides,Battery_Degradation_Project/Degradation Paper Outline.pptx slide 3: improved microscope design offers 96 nm pixel size and 180x120 um FoV,"calibrated apparent front/radius slopes; not a physical diffusion coefficient until particle identity, front mask, and pixel calibration are manually confirmed"
cycle90_front5_obj10,90.0,10_c2_x10_030723,5,10,-1.004015492165658,control_balancing,715,287,907,479,810.7,383.05,32,9100.727631568909,-3.31787109375,0.0368109809027777,0.0422634548611111,/scratch/u6hp/nsagar.u6hp/Alek_Jiho/derived/control_balanced_front_tracking/roi_traces/cycle90_front5_obj10_front_tracking.csv,/scratch/u6hp/nsagar.u6hp/Alek_Jiho/derived/control_balanced_front_tracking/plots/cycle90_front5_obj10_front_tracking.png,/scratch/u6hp/nsagar.u6hp/Alek_Jiho/derived/control_balanced_front_tracking/crop_previews/cycle90_front5_obj10_crop_preview.png,1.0,44.130218505859375,5,319.2208646484375,106.4069548828125,-0.0958235006728621,0.0890348705572117,32,-0.0239558751682155,0.0946766332165307,0.1723873055025777,-0.0513787956248673,0.020679494353851,0.2121234070718645,0.096,0.009216,-0.0008831093822010971,-0.00022077734555027404,0.000872539851723547,-0.00047350698047877706,0.020363847078898992,77.8272,36.772800000000004,,,,,,,,,pending,True,1,low radius2 fit R2,provisional_from_project_slides,Battery_Degradation_Project/Degradation Paper Outline.pptx slide 3: improved microscope design offers 96 nm pixel size and 180x120 um FoV,"calibrated apparent front/radius slopes; not a physical diffusion coefficient until particle identity, front mask, and pixel calibration are manually confirmed"
cycle118_front4_obj1,118.0,13_c2_x6_100723,4,1,-0.4393851171686899,control_balancing,490,136,682,328,586.0,232.0,32,9128.174013853071,-5.7197265625,0.0148111979166666,0.0370008680555555,/scratch/u6hp/nsagar.u6hp/Alek_Jiho/derived/control_balanced_front_tracking/roi_traces/cycle118_front4_obj1_front_tracking.csv,/scratch/u6hp/nsagar.u6hp/Alek_Jiho/derived/control_balanced_front_tracking/plots/cycle118_front4_obj1_front_tracking.png,/scratch/u6hp/nsagar.u6hp/Alek_Jiho/derived/control_balanced_front_tracking/crop_previews/cycle118_front4_obj1_crop_preview.png,1.0,12.92015266418457,5,324.5873264648437,108.19577548828124,-0.2271365266337946,0.234258801723971,32,-0.0567841316584486,0.0376830090548789,0.1779066088292186,-0.2974836689863042,0.0671652576024997,0.2500244143604941,0.096,0.009216,-0.0020932902294570513,-0.0005233225573642624,0.00034728661144976396,-0.0027416094933777795,0.024002343778607434,56.256,22.272000000000002,,,,,,,,,pending,True,0,no automatic front-tracking warning,provisional_from_project_slides,Battery_Degradation_Project/Degradation Paper Outline.pptx slide 3: improved microscope design offers 96 nm pixel size and 180x120 um FoV,"calibrated apparent front/radius slopes; not a physical diffusion coefficient until particle identity, front mask, and pixel calibration are manually confirmed"
cycle118_front1_obj7,118.0,13_c2_x6_100723,1,7,-1.010638192968047,control_balancing,1100,991,1292,1183,1196.1739130434785,1087.3043478260868,32,9128.174013853071,-6.4921875,0.0166558159722222,0.0397135416666666,/scratch/u6hp/nsagar.u6hp/Alek_Jiho/derived/control_balanced_front_tracking/roi_traces/cycle118_front1_obj7_front_tracking.csv,/scratch/u6hp/nsagar.u6hp/Alek_Jiho/derived/control_balanced_front_tracking/plots/cycle118_front1_obj7_front_tracking.png,/scratch/u6hp/nsagar.u6hp/Alek_Jiho/derived/control_balanced_front_tracking/crop_previews/cycle118_front1_obj7_crop_preview.png,1.0,30.66909408569336,5,321.3470346679687,107.11567822265624,-0.1521755062305604,0.3305164674794809,32,-0.0380438765576401,0.0720408823464626,0.1487208725793886,-0.0570328790295917,0.0533010195756062,0.2500244143604941,0.096,0.009216,-0.0014024494654208447,-0.0003506123663552112,0.0006639287717049993,-0.0005256150131367171,0.024002343778607434,114.83269565217394,104.38121739130433,,,,,,,,,pending,True,0,no automatic front-tracking warning,provisional_from_project_slides,Battery_Degradation_Project/Degradation Paper Outline.pptx slide 3: improved microscope design offers 96 nm pixel size and 180x120 um FoV,"calibrated apparent front/radius slopes; not a physical diffusion coefficient until particle identity, front mask, and pixel calibration are manually confirmed"
cycle156_front7_obj27,156.0,18_c2_xN_HighHighCOV_170723,7,27,3.3189472209811486,event_comparator,1153,764,1345,956,1249.4246575342463,859.6164383561644,32,19462.05223107338,29.9375,0.0220811631944444,0.2235243055555555,/scratch/u6hp/nsagar.u6hp/Alek_Jiho/derived/control_balanced_front_tracking/roi_traces/cycle156_front7_obj27_front_tracking.csv,/scratch/u6hp/nsagar.u6hp/Alek_Jiho/derived/control_balanced_front_tracking/plots/cycle156_front7_obj27_front_tracking.png,/scratch/u6hp/nsagar.u6hp/Alek_Jiho/derived/control_balanced_front_tracking/crop_previews/cycle156_front7_obj27_crop_preview.png,-1.0,-2.3668620586395264,5,330.40117441406244,110.13372480468747,-0.1219461563455767,0.1938384584023161,32,-0.0304865390863941,0.0813134122323506,0.3812642865257144,-0.1082915930229191,0.0597818929282316,0.1802335506961064,0.096,0.009216,-0.001123855776880835,-0.00028096394422020806,0.0007493844071333432,-0.0009980153212992226,0.017302420866826214,119.94476712328765,82.52317808219178,,,,,,,,,pending,True,0,no automatic front-tracking warning,provisional_from_project_slides,Battery_Degradation_Project/Degradation Paper Outline.pptx slide 3: improved microscope design offers 96 nm pixel size and 180x120 um FoV,"calibrated apparent front/radius slopes; not a physical diffusion coefficient until particle identity, front mask, and pixel calibration are manually confirmed"
cycle156_front8_obj10,156.0,18_c2_xN_HighHighCOV_170723,8,10,2.593749351319924,event_comparator,1152,1008,1344,1200,1248.1333333333334,1131.8666666666666,32,19462.05223107338,443.7900390625,0.0125596788194444,0.2448187934027778,/scratch/u6hp/nsagar.u6hp/Alek_Jiho/derived/control_balanced_front_tracking/roi_traces/cycle156_front8_obj10_front_tracking.csv,/scratch/u6hp/nsagar.u6hp/Alek_Jiho/derived/control_balanced_front_tracking/plots/cycle156_front8_obj10_front_tracking.png,/scratch/u6hp/nsagar.u6hp/Alek_Jiho/derived/control_balanced_front_tracking/crop_previews/cycle156_front8_obj10_crop_preview.png,1.0,327.6962890625,5,351.176396484375,117.058798828125,0.0255255173627424,0.0683510943052313,32,0.0063813793406856,0.064998473046664,0.20494043928932,0.0716314476450187,0.2883831472734582,0.1802335506961064,0.096,0.009216,0.00023524316801503396,5.881079200375849e-05,0.0005990259275980553,0.0006601554214964924,0.017302420866826214,119.82080000000002,108.6592,,,,,,,,,pending,True,1,low radius2 fit R2,provisional_from_project_slides,Battery_Degradation_Project/Degradation Paper Outline.pptx slide 3: improved microscope design offers 96 nm pixel size and 180x120 um FoV,"calibrated apparent front/radius slopes; not a physical diffusion coefficient until particle identity, front mask, and pixel calibration are manually confirmed"
