Repository: sagarnidhish/nmc-degradation-iscat-analysis

# NMC Battery Degradation — Alek_Jiho iSCAT Analysis

Operando interferometric scattering (iSCAT) microscopy of NMC811 cathode particles
during galvanostatic cycling, with simultaneous GAMRY potentiostat electrochemistry.

## Scientific goals

1. Quantify per-particle optical degradation rates and correlate with cell-level capacity fade
2. Distinguish crack-like (discrete) vs gradual degradation kinetics
3. Detect spatial heterogeneity among neighbouring particles
4. Predict remaining useful life from early-cycle optical signatures
5. Identify which optical features precede dQ/dV peak shifts (electro-optical coupling)

## Dataset (Isambard: `/scratch/u6hp/nsagar.u6hp/Alek_Jiho/`)

| Session | Size | Cycles | Notes |
|---|---|---|---|
| NMC_degradation_1_180523 | 16 GB | ~20 | C/20 formation + C/2 |
| NMC_degradation_2_240523 | 30 GB | ~20 | OCV + C/20 + C/2 |
| NMC_degradation_3_160623_Halfthedata | 674 GB | ~158 | Main degradation run; HighCOV sessions |

Each HDF5 contains: `movie` (N×1200×1920 uint16), `average_intensity`, `camera_timing`,
`potentiostat_value` (V, I, charge, time), `echem_dataframe`, `stage_position`.

**Never load the `movie` dataset directly** — up to 60 GB per file.

## Scripts

```
scripts/
  tier1_h5_inventory.py          # metadata scan all HDF5
  tier1_echem_eda.py             # capacity fade, dQ/dV heatmap
  tier1_particle_intensity_eda.py # particle traces, crack detection
  tier1_background_drift.py      # illumination drift per session
  submit_tier1.sh                # SLURM: 1 GPU, 2h

  tier2_rul_regressor.py         # RUL prediction: MLP + GBR, session-holdout CV
  tier2_spatial_heterogeneity.py # 1D CNN encoder + HDBSCAN + Moran's I
  tier2_crack_hazard.py          # discrete-time survival model
  tier2_optical_echem_coupling.py # lagged Spearman + CCA
  submit_tier2.sh                # SLURM: 1 GPU, 4h

  tier3_ts2vec_pretrain.py       # TS2Vec contrastive pretraining on traces
  tier3_multimodal_transformer.py # TFT: optical+echem -> fade acceleration forecast
  tier3_crack_precursor_detector.py # 1D CNN weak supervision + curriculum training
  submit_tier3.sh                # SLURM: 2 GPU, 10h
```

## Outputs (Isambard: `derived/`)

```
derived/
  h5_inventory.csv
  echem_per_cycle.csv
  particle_intensity_normalized.csv
  plots/
  rul/           metrics.json, feature_importance.csv
  spatial/       cluster_assignments.csv, morans_i.json
  hazard/        hazard_predictions.csv, hazard_results.json
  coupling/      lag_correlations.csv, results.json
  ts2vec/        encoder_weights.pt, trace_embeddings.npy
  transformer/   model_weights.pt, predictions.csv
  crack_detector/ model.pt, results.json
  logs/
```

## Running on Isambard

```bash

# Transfer scripts
scp -r scripts/ u6hp.aip2.isambard:/scratch/u6hp/nsagar.u6hp/Alek_Jiho/

# Submit in order (each tier depends on previous tier's derived/ outputs)
ssh u6hp.aip2.isambard "cd /scratch/u6hp/nsagar.u6hp/Alek_Jiho && sbatch scripts/submit_tier1.sh"

# After Tier 1 completes:
ssh u6hp.aip2.isambard "cd /scratch/u6hp/nsagar.u6hp/Alek_Jiho && sbatch scripts/submit_tier2.sh"

# After Tier 2 completes:
ssh u6hp.aip2.isambard "cd /scratch/u6hp/nsagar.u6hp/Alek_Jiho && sbatch scripts/submit_tier3.sh"
```

## Environment

- Isambard-AI Phase 2, GH200 (H100 96GB HBM), aarch64
- `walrus-env` conda: torch 2.5.1+cu124, h5py, scikit-image, pandas, scipy, sklearn
- **fp32 only** — no fp16/autocast (GH200 NaN issue)
- SLURM account: `brics.u6hp`

## Physics hypotheses being tested

1. **Cracking kinetics**: discrete intensity drops accelerate after cycle 80–100 (Poisson mixed model)
2. **Surface reconstruction**: monotonic drift co-evolves with dQ/dV broadening with a lag
3. **Spatial heterogeneity**: adjacent particles degrade at different rates (Moran's I)
4. **Early warning**: optical CoV in cycles 1–40 predicts fade onset (Spearman + regression)
5. **HighCOV = mechanical failure**: higher crack hazard ratio vs standard sessions (Cox model)

# Cycle 78 Component Front Retracking Audit

Connected-component retracking diagnostic for the fragmented q70 front of `cycle78_rank22_obj2` and local context ROIs.

This tests whether largest/central/top3 component choices preserve a positive radius-squared trend. It is automatic and does not replace manual front identity review.

File: derived_local/cycle78_component_front_retracking_audit/cycle78_component_front_retracking_per_strategy.csv
roi_id,context_role,cycleNo,source_stem,strategy,default_q70_positive_ci,front_identity_flags,threshold_value,area_px_median,area_px_cv,raw_component_count_median,raw_largest_component_fraction_median,radius2_slope_px2_per_sample,radius2_slope_r2,apparent_D_um2_per_sample,centroid_path_px,centroid_net_px
cycle76_rank8_obj2,same_source_prev_cycle_same_object_rank,76.0,9_c2_x10_010723,raw,False,fragmented_q70_mask;no_dominant_component;weak_radius2_fit,0.07791147232055662,2338.5,0.0959061407906269,54.0,0.40873240351488926,0.026766170266087793,0.016897638607998866,6.166925629306627e-05,21.53692387445518,0.1320299498365109
cycle76_rank8_obj2,same_source_prev_cycle_same_object_rank,76.0,9_c2_x10_010723,largest_component,False,fragmented_q70_mask;no_dominant_component;weak_radius2_fit,0.07791147232055662,934.0,0.15746362307461167,54.0,0.40873240351488926,-0.2949848471935133,0.0021658926945229418,-0.0006796450879338547,247.11809891315204,0.19855966256556287
cycle76_rank8_obj2,same_source_prev_cycle_same_object_rank,76.0,9_c2_x10_010723,central_component,False,fragmented_q70_mask;no_dominant_component;weak_radius2_fit,0.07791147232055662,934.0,0.1581753475601496,54.0,0.40873240351488926,0.48120073787104617,0.022577201459528018,0.0011086865000548903,90.89812453188622,0.19855966256556287
cycle76_rank8_obj2,same_source_prev_cycle_same_object_rank,76.0,9_c2_x10_010723,top3_components,False,fragmented_q70_mask;no_dominant_component;weak_radius2_fit,0.07791147232055662,1894.5,0.17074712874929587,54.0,0.40873240351488926,0.28975784698533286,0.04189349977418866,0.0006676020794542069,160.6613343713037,0.1827006107269981
cycle78_rank22_obj1,same_cycle_neighbor_object,78.0,9_c2_x10_010723,raw,False,fragmented_q70_mask;no_dominant_component;weak_radius2_fit,0.07624874264001846,2192.0,0.058017151791631985,63.0,0.4819628937624404,-0.09242797221112287,0.15910422346530007,-0.0002129540479744271,21.023381078186812,0.5424813602790197
cycle78_rank22_obj1,same_cycle_neighbor_object,78.0,9_c2_x10_010723,largest_component,False,fragmented_q70_mask;no_dominant_component;weak_radius2_fit,0.07624874264001846,1047.0,0.15312275518707277,63.0,0.4819628937624404,-0.5958272188596228,0.014341442340595645,-0.0013727859122525709,298.31243367010273,11.281489621794531
cycle78_rank22_obj1,same_cycle_neighbor_object,78.0,9_c2_x10_010723,central_component,False,fragmented_q70_mask;no_dominant_component;weak_radius2_fit,0.07624874264001846,1047.0,0.15312275518707277,63.0,0.4819628937624404,-0.5958272188596228,0.014341442340595645,-0.0013727859122525709,298.31243367010273,11.281489621794531
cycle78_rank22_obj1,same_cycle_neighbor_object,78.0,9_c2_x10_010723,top3_components,False,fragmented_q70_mask;no_dominant_component;weak_radius2_fit,0.07624874264001846,1397.5,0.08200647173971892,63.0,0.4819628937624404,-0.17351440848901603,0.012256595136608706,-0.00039977719715869294,392.69709401041126,3.930560767723018
cycle78_rank22_obj2,target_nearest_diffusion_candidate,78.0,9_c2_x10_010723,raw,True,fragmented_q70_mask;no_dominant_component,0.07771071717143058,2349.5,0.094893233212084,53.0,0.4196332270404671,0.14441346960694823,0.42383105232167195,0.00033272863397440874,18.749032742994544,0.5129455564813664
cycle78_rank22_obj2,target_nearest_diffusion_candidate,78.0,9_c2_x10_010723,largest_component,True,fragmented_q70_mask;no_dominant_component,0.07771071717143058,989.5,0.14837939030792863,53.0,0.4196332270404671,2.581939034740307,0.12654892517613958,0.005948787536041667,222.07023887619837,1.224151008429059
cycle78_rank22_obj2,target_nearest_diffusion_candidate,78.0,9_c2_x10_010723,central_component,True,fragmented_q70_mask;no_dominant_component,0.07771071717143058,989.5,0.1494563837714712,53.0,0.4196332270404671,0.7427385187243775,0.06688246802939612,0.0017112695471409656,66.93641702133326,1.224151008429059
cycle78_rank22_obj2,target_nearest_diffusion_candidate,78.0,9_c2_x10_010723,top3_components,True,fragmented_q70_mask;no_dominant_component,0.07771071717143058,2037.0,0.1515471649103055,53.0,0.4196332270404671,0.29231128721813504,0.07058515792015452,0.0006734852057505832,136.3401537786586,0.15043917280000854
cycle78_rank22_obj3,same_cycle_neighbor_object,78.0,9_c2_x10_010723,raw,False,fragmented_q70_mask;no_dominant_component;weak_radius2_fit,0.07345127165317535,2207.0,0.07947701697150582,78.5,0.33587757361195963,-0.017964378325927646,0.009080119099505235,-4.13899276629373e-05,22.301233013013967,0.21004233277849702
cycle78_rank22_obj3,same_cycle_neighbor_object,78.0,9_c2_x10_010723,largest_component,False,fragmented_q70_mask;no_dominant_component;weak_radius2_fit,0.07345127165317535,721.5,0.23653693055873967,78.5,0.33587757361195963,0.076299706418291,0.00028879096471878807,0.00017579452358774245,272.43653181223647,1.3606180032349087
cycle78_rank22_obj3,same_cycle_neighbor_object,78.0,9_c2_x10_010723,central_component,False,fragmented_q70_mask;no_dominant_component;weak_radius2_fit,0.07345127165317535,721.5,0.23653693055873967,78.5,0.33587757361195963,0.076299706418291,0.00028879096471878807,0.00017579452358774245,272.43653181223647,1.3606180032349087
cycle78_rank22_obj3,same_cycle_neighbor_object,78.0,9_c2_x10_010723,top3_components,False,fragmented_q70_mask;no_dominant_component;weak_radius2_fit,0.07345127165317535,1124.0,0.17893975560311864,78.5,0.33587757361195963,-0.4635495018926377,0.081267161350007,-0.0010680180523606373,214.7457165455429,0.726668245939826
cycle84_rank23_obj2,same_source_later_cycle_same_object_rank,84.0,9_c2_x10_010723,raw,False,fragmented_q70_mask;no_dominant_component;weak_radius2_fit,0.07296231612563132,2289.5,0.09146340544300546,55.0,0.42347136726200796,-0.010228840583343855,0.002549721159683327,-2.3567248704024243e-05,21.503336887120554,0.26342239998120154
cycle84_rank23_obj2,same_source_later_cycle_same_object_rank,84.0,9_c2_x10_010723,largest_component,False,fragmented_q70_mask;no_dominant_component;weak_radius2_fit,0.07296231612563132,938.5,0.19193785684243447,55.0,0.42347136726200796,-1.2829521815812202,0.017080916125919,-0.0029559218263631314,429.07218861202057,0.2362838952418533
cycle84_rank23_obj2,same_source_later_cycle_same_object_rank,84.0,9_c2_x10_010723,central_component,False,fragmented_q70_mask;no_dominant_component;weak_radius2_fit,0.07296231612563132,938.5,0.19338767933534043,55.0,0.42347136726200796,0.6298340946418327,0.029148968785360885,0.0014511377540547825,121.43563353429388,0.2362838952418533
cycle84_rank23_obj2,same_source_later_cycle_same_object_rank,84.0,9_c2_x10_010723,top3_components,False,fragmented_q70_mask;no_dominant_component;weak_radius2_fit,0.07296231612563132,1777.0,0.15048476571537558,55.0,0.42347136726200796,-0.27634940979189043,0.05497243315685485,-0.0006367090401605156,225.95976886932036,3.367364501705882
