Repository: sagarnidhish/nmc-degradation-iscat-analysis

# NMC Battery Degradation — Alek_Jiho iSCAT Analysis

Operando interferometric scattering (iSCAT) microscopy of NMC811 cathode particles
during galvanostatic cycling, with simultaneous GAMRY potentiostat electrochemistry.

## Scientific goals

1. Quantify per-particle optical degradation rates and correlate with cell-level capacity fade
2. Distinguish crack-like (discrete) vs gradual degradation kinetics
3. Detect spatial heterogeneity among neighbouring particles
4. Predict remaining useful life from early-cycle optical signatures
5. Identify which optical features precede dQ/dV peak shifts (electro-optical coupling)

## Dataset (Isambard: `/scratch/u6hp/nsagar.u6hp/Alek_Jiho/`)

| Session | Size | Cycles | Notes |
|---|---|---|---|
| NMC_degradation_1_180523 | 16 GB | ~20 | C/20 formation + C/2 |
| NMC_degradation_2_240523 | 30 GB | ~20 | OCV + C/20 + C/2 |
| NMC_degradation_3_160623_Halfthedata | 674 GB | ~158 | Main degradation run; HighCOV sessions |

Each HDF5 contains: `movie` (N×1200×1920 uint16), `average_intensity`, `camera_timing`,
`potentiostat_value` (V, I, charge, time), `echem_dataframe`, `stage_position`.

**Never load the `movie` dataset directly** — up to 60 GB per file.

## Scripts

```
scripts/
  tier1_h5_inventory.py          # metadata scan all HDF5
  tier1_echem_eda.py             # capacity fade, dQ/dV heatmap
  tier1_particle_intensity_eda.py # particle traces, crack detection
  tier1_background_drift.py      # illumination drift per session
  submit_tier1.sh                # SLURM: 1 GPU, 2h

  tier2_rul_regressor.py         # RUL prediction: MLP + GBR, session-holdout CV
  tier2_spatial_heterogeneity.py # 1D CNN encoder + HDBSCAN + Moran's I
  tier2_crack_hazard.py          # discrete-time survival model
  tier2_optical_echem_coupling.py # lagged Spearman + CCA
  submit_tier2.sh                # SLURM: 1 GPU, 4h

  tier3_ts2vec_pretrain.py       # TS2Vec contrastive pretraining on traces
  tier3_multimodal_transformer.py # TFT: optical+echem -> fade acceleration forecast
  tier3_crack_precursor_detector.py # 1D CNN weak supervision + curriculum training
  submit_tier3.sh                # SLURM: 2 GPU, 10h
```

## Outputs (Isambard: `derived/`)

```
derived/
  h5_inventory.csv
  echem_per_cycle.csv
  particle_intensity_normalized.csv
  plots/
  rul/           metrics.json, feature_importance.csv
  spatial/       cluster_assignments.csv, morans_i.json
  hazard/        hazard_predictions.csv, hazard_results.json
  coupling/      lag_correlations.csv, results.json
  ts2vec/        encoder_weights.pt, trace_embeddings.npy
  transformer/   model_weights.pt, predictions.csv
  crack_detector/ model.pt, results.json
  logs/
```

## Running on Isambard

```bash

# Transfer scripts
scp -r scripts/ u6hp.aip2.isambard:/scratch/u6hp/nsagar.u6hp/Alek_Jiho/

# Submit in order (each tier depends on previous tier's derived/ outputs)
ssh u6hp.aip2.isambard "cd /scratch/u6hp/nsagar.u6hp/Alek_Jiho && sbatch scripts/submit_tier1.sh"

# After Tier 1 completes:
ssh u6hp.aip2.isambard "cd /scratch/u6hp/nsagar.u6hp/Alek_Jiho && sbatch scripts/submit_tier2.sh"

# After Tier 2 completes:
ssh u6hp.aip2.isambard "cd /scratch/u6hp/nsagar.u6hp/Alek_Jiho && sbatch scripts/submit_tier3.sh"
```

## Environment

- Isambard-AI Phase 2, GH200 (H100 96GB HBM), aarch64
- `walrus-env` conda: torch 2.5.1+cu124, h5py, scikit-image, pandas, scipy, sklearn
- **fp32 only** — no fp16/autocast (GH200 NaN issue)
- SLURM account: `brics.u6hp`

## Physics hypotheses being tested

1. **Cracking kinetics**: discrete intensity drops accelerate after cycle 80–100 (Poisson mixed model)
2. **Surface reconstruction**: monotonic drift co-evolves with dQ/dV broadening with a lag
3. **Spatial heterogeneity**: adjacent particles degrade at different rates (Moran's I)
4. **Early warning**: optical CoV in cycles 1–40 predicts fade onset (Spearman + regression)
5. **HighCOV = mechanical failure**: higher crack hazard ratio vs standard sessions (Cox model)

# Degradation Mode Clustering

Exploratory particle-cycle clustering into optical/echem degradation modes.

File: derived_local/degradation_mode_clustering/degradation_mode_summary.csv
degradation_mode,n_rows,event_rate,mean_cycle,norm_intensity_mean,delta_norm_mean,trailing_mean_norm_mean,trailing_std_norm_mean,trailing_min_delta_mean,trailing_slope_norm_mean,n_frames_percentile_mean,V_mean_mean,V_range_mean,I_mean_mA_mean,I_abs_mean_mA_mean,V_mean_delta_mean,I_mean_delta_mean
0,53,0.1509433962264151,88.9622641509434,0.954034175150916,-0.05111375888419838,1.0321217964325575,0.08013354670482178,-0.1757257536351213,-0.03617528209432554,0.34608861564553745,3.850422361906525,1.2772708571428568,0.014609048970748918,0.500889,0.0019451213374360688,0.005635795465905131
1,103,0.0,136.5631067961165,1.1734095929672863,0.009100132832291814,1.161693580586211,0.042731214872925555,-0.06248401865380834,0.0052615149755768365,0.7861895931057054,3.927775597007168,1.5962487857142857,0.014327343511318568,0.5008889999999999,-0.00016411271501138455,-0.0014953657616900015
2,8,0.0,143.0,1.1949940993868493,0.008294530388157698,1.1629346891916161,0.034576097010169726,-0.06584491007978654,0.01833729379922519,0.7331460674157303,3.9822654520889698,1.5450589999999995,0.09287389338777705,0.500889,0.145289496951926,0.1918961498423295
3,192,0.0,70.453125,1.0612187812668359,0.01252008719370441,1.0409221441753893,0.04108393540794016,-0.05586204901384431,0.0094437375717312,0.38965941011235955,3.826456923984591,1.2165815798816566,0.0067704981648933635,0.5008889999999999,-0.0029862200519687283,-0.007789936893208065
