Repository: sagarnidhish/nmc-degradation-iscat-analysis

# NMC Battery Degradation — Alek_Jiho iSCAT Analysis

Operando interferometric scattering (iSCAT) microscopy of NMC811 cathode particles
during galvanostatic cycling, with simultaneous GAMRY potentiostat electrochemistry.

## Scientific goals

1. Quantify per-particle optical degradation rates and correlate with cell-level capacity fade
2. Distinguish crack-like (discrete) vs gradual degradation kinetics
3. Detect spatial heterogeneity among neighbouring particles
4. Predict remaining useful life from early-cycle optical signatures
5. Identify which optical features precede dQ/dV peak shifts (electro-optical coupling)

## Dataset (Isambard: `/scratch/u6hp/nsagar.u6hp/Alek_Jiho/`)

| Session | Size | Cycles | Notes |
|---|---|---|---|
| NMC_degradation_1_180523 | 16 GB | ~20 | C/20 formation + C/2 |
| NMC_degradation_2_240523 | 30 GB | ~20 | OCV + C/20 + C/2 |
| NMC_degradation_3_160623_Halfthedata | 674 GB | ~158 | Main degradation run; HighCOV sessions |

Each HDF5 contains: `movie` (N×1200×1920 uint16), `average_intensity`, `camera_timing`,
`potentiostat_value` (V, I, charge, time), `echem_dataframe`, `stage_position`.

**Never load the `movie` dataset directly** — up to 60 GB per file.

## Scripts

```
scripts/
  tier1_h5_inventory.py          # metadata scan all HDF5
  tier1_echem_eda.py             # capacity fade, dQ/dV heatmap
  tier1_particle_intensity_eda.py # particle traces, crack detection
  tier1_background_drift.py      # illumination drift per session
  submit_tier1.sh                # SLURM: 1 GPU, 2h

  tier2_rul_regressor.py         # RUL prediction: MLP + GBR, session-holdout CV
  tier2_spatial_heterogeneity.py # 1D CNN encoder + HDBSCAN + Moran's I
  tier2_crack_hazard.py          # discrete-time survival model
  tier2_optical_echem_coupling.py # lagged Spearman + CCA
  submit_tier2.sh                # SLURM: 1 GPU, 4h

  tier3_ts2vec_pretrain.py       # TS2Vec contrastive pretraining on traces
  tier3_multimodal_transformer.py # TFT: optical+echem -> fade acceleration forecast
  tier3_crack_precursor_detector.py # 1D CNN weak supervision + curriculum training

# Echem Optical Regime Atlas

Cycle-level electrochemical regime descriptors joined to optical/AI degradation evidence.

- Cycles: 89
- Echem regime features: 44
- Missing echem-shape cycles: 8
- Extreme-or-missing CE cycles: 10

## Regime Summary
- pc1_mid: n=29, median cycle=102, median consensus=0.542, modal votes=1, event rate=0.103, future8 rate=0.379, extreme/missing CE rate=0.276
- pc1_high: n=30, median cycle=53, median consensus=0.527, modal votes=1, event rate=0, future8 rate=0.167, extreme/missing CE rate=0.0333
- pc1_low: n=30, median cycle=135, median consensus=0.429, modal votes=0.833, event rate=0.0333, future8 rate=0.133, extreme/missing CE rate=0.0333

## Top Binary Echem/Optical Tests
- pos_dq_abs_peak_voltage vs multimodal_outlier_without_trace_drop: median positive-negative 0.05, p=0.000145, n=81
- all_dq_abs_peak_voltage vs multimodal_outlier_without_trace_drop: median positive-negative 0.05, p=0.00538, n=81
- shape_charge_mAh_abs vs future_any_drop_within_8cycles: median positive-negative -0.0253, p=0.03, n=81
- capacity_fade_from_first_mAh vs future_any_drop_within_8cycles: median positive-negative 0.0137, p=0.0329, n=81
- capacity_fraction_of_first vs future_any_drop_within_8cycles: median positive-negative -0.0207, p=0.0329, n=81
- capacity_mAh vs future_any_drop_within_8cycles: median positive-negative -0.0137, p=0.0329, n=81
- shape_charge_mAh_neg_abs vs future_any_drop_within_8cycles: median positive-negative -0.0137, p=0.0339, n=81
- dqdv_entropy_asymmetry vs future_any_drop_within_8cycles: median positive-negative 0.0269, p=0.0393, n=81
- pos_dq_abs_peak_voltage vs future_any_drop_within_8cycles: median positive-negative 0, p=0.0445, n=81
- charge_discharge_capacity_abs_gap_mAh vs multimodal_outlier_without_trace_drop: median positive-negative 0.378, p=0.0499, n=81

## Top Echem/Optical Correlations
- shape_dVdt_abs_p95 vs cross_modal_consensus_score: rho=0.617, p=8.51e-10, n=81
- all_dq_abs_midV_frac vs particle_norm_cv: rho=-0.404, p=0.000187, n=81
- pos_dq_abs_highV_frac vs particle_norm_cv: rho=0.393, p=0.000285, n=81
- all_dq_abs_peak_voltage vs max_abs_delta_prev: rho=-0.394, p=0.000299, n=80
- pos_dq_abs_midV_frac vs particle_norm_cv: rho=-0.389, p=0.000335, n=81
- neg_dq_abs_peak_frac vs particle_norm_cv: rho=-0.385, p=0.000393, n=81
- shape_dVdt_abs_p95 vs n_modal_votes: rho=0.373, p=0.0006, n=81
- echem_regime_pc3 vs particle_norm_cv: rho=0.356, p=0.000611, n=89
- echem_regime_pc4 vs cross_modal_consensus_score: rho=-0.352, p=0.000711, n=89
- all_dq_abs_entropy vs particle_norm_cv: rho=0.36, p=0.000973, n=81

## Guardrail

This atlas uses echem shape and dQ/dV-like proxy descriptors to organize optical degradation hypotheses. It is not calibrated dQ/dV, not a mechanistic phase diagram, and does not remove the acquisition/frame-count confounder by itself.

File: derived_local/echem_optical_regime_atlas/echem_optical_regime_correlations.csv
feature,target,n,spearman_rho,p_value
shape_dVdt_abs_p95,cross_modal_consensus_score,81,0.6171105302183395,8.505108947111237e-10
all_dq_abs_midV_frac,particle_norm_cv,81,-0.4035366053395693,0.00018730253938761547
pos_dq_abs_highV_frac,particle_norm_cv,81,0.39291098075931535,0.0002852821264209225
all_dq_abs_peak_voltage,max_abs_delta_prev,80,-0.39397629012881924,0.00029944916443531744
pos_dq_abs_midV_frac,particle_norm_cv,81,-0.3887217068812343,0.0003354670668481748
neg_dq_abs_peak_frac,particle_norm_cv,81,-0.38454372484649046,0.0003934704160971572
shape_dVdt_abs_p95,n_modal_votes,81,0.3732276631067434,0.0005997342097965641
echem_regime_pc3,particle_norm_cv,89,0.3562579003177497,0.0006112461145288441
echem_regime_pc4,cross_modal_consensus_score,89,-0.35224719101123597,0.0007109890150288166
all_dq_abs_entropy,particle_norm_cv,81,0.3597242531914447,0.0009725485304149748
shape_V_std,particle_norm_cv,81,0.3574320089940041,0.001053554581884585
shape_charge_mAh_abs,cross_modal_consensus_score,81,-0.35413279132791325,0.0011809139352552435
echem_regime_pc3,roi_phase_slope_abs_median_per_s,24,0.6208695652173912,0.0012059039024496891
shape_charge_mAh_neg_abs,cross_modal_consensus_score,81,-0.35246160794941284,0.001250611341374361
echem_regime_pc2,roi_phase_slope_abs_median_per_s,24,0.617391304347826,0.0013082882304887007
capacity_fade_from_first_mAh,cross_modal_consensus_score,81,0.35000000000000003,0.001360070193630886
capacity_fraction_of_first,cross_modal_consensus_score,81,-0.35000000000000003,0.001360070193630886
capacity_mAh,cross_modal_consensus_score,81,-0.35000000000000003,0.001360070193630886
neg_dq_abs_midV_frac,roi_phase_slope_abs_median_per_s,18,-0.6883384932920537,0.0015871002439845374
midV_charge_discharge_imbalance,roi_phase_slope_abs_median_per_s,18,0.6800825593395253,0.0018996026438905023
shape_charge_mAh_pos,cross_modal_consensus_score,81,-0.3339430894308943,0.0023133080046091373
all_dq_abs_lowV_frac,particle_norm_cv,81,0.3316978980286495,0.0024861906498464845
neg_dq_abs_entropy,cross_modal_consensus_score,81,-0.33064588979223125,0.002571115718109993
neg_dq_abs_midV_frac,particle_norm_cv,81,-0.32994766231139194,0.0026289084478791887
pos_dq_abs_highV_frac,roi_phase_slope_abs_median_per_s,18,0.6635706914344685,0.0026779839744573825
pos_dq_abs_midV_frac,roi_phase_slope_abs_median_per_s,18,-0.6635706914344685,0.0026779839744573825
dqdv_entropy_asymmetry,roi_diffusion_proxy_abs_median_um2_per_s,18,-0.653250773993808,0.00328564110278315
neg_dq_abs_entropy,roi_phase_slope_abs_median_per_s,18,0.651186790505676,0.0034197801987985686
midV_charge_discharge_imbalance,cross_modal_consensus_score,81,-0.31650858175248414,0.003993139478165577
all_dq_abs_midV_frac,roi_phase_slope_abs_median_per_s,18,-0.6429308565531475,0.004002006540262528
highV_charge_discharge_imbalance,cross_modal_consensus_score,81,0.315063233965673,0.0041721585219141695
shape_V_range,particle_norm_cv,81,0.31310132003019786,0.004426574018400722
dqdv_entropy_asymmetry,roi_phase_slope_abs_median_per_s,18,-0.6284829721362228,0.005214699418213291
cycle_index_rank,particle_norm_cv,89,0.29113164424695176,0.005641328600473247
dqdv_peak_concentration,roi_phase_slope_abs_median_per_s,18,-0.6202270381836945,0.006032002847171184
pos_dq_abs_peak_frac,roi_phase_slope_abs_median_per_s,18,-0.6202270381836945,0.006032002847171184
all_dq_abs_peak_frac,particle_norm_cv,81,-0.30021623880468784,0.006467845539988632
dqdv_entropy_asymmetry,cross_modal_consensus_score,81,0.3001806684733514,0.00647447338162236
charge_discharge_capacity_abs_gap_mAh,roi_transferred_masked_residual_signature,18,0.6160990712074303,0.006477968358240651
charge_discharge_capacity_gap_mAh,roi_transferred_masked_residual_signature,18,0.6160990712074303,0.006477968358240651
echem_outlier_score,roi_transferred_masked_residual_signature,18,0.6160990712074303,0.006477968358240651
dqdv_integral_asymmetry,particle_norm_cv,81,-0.29916609737433325,0.006666059429842344
shape_V_std,roi_phase_slope_abs_median_per_s,18,0.6099071207430341,0.007196658594982005
neg_dq_abs_highV_frac,cross_modal_consensus_score,81,-0.2953929539295393,0.007423139178170271
signed_charge_fraction,roi_transferred_masked_residual_signature,18,0.5995872033023736,0.008536698768223008
echem_regime_pc1,roi_phase_slope_abs_median_per_s,24,-0.5234782608695652,0.008661101920624012
coulombic_efficiency_pct,roi_transferred_masked_residual_signature,18,-0.5975232198142414,0.008827374421547778
coulombic_inefficiency_pct,roi_transferred_masked_residual_signature,18,0.5975232198142414,0.008827374421547778
dqdv_integral_asymmetry,max_abs_delta_prev,80,0.2895964611775477,0.009172643389950228
shape_V_range,roi_phase_slope_abs_median_per_s,18,0.587203302373581,0.010402557727151953
shape_I_neg_fraction,roi_diffusion_proxy_abs_median_um2_per_s,18,-0.5789473684210527,0.011818464080461805
shape_I_pos_fraction,roi_diffusion_proxy_abs_median_um2_per_s,18,0.5789473684210527,0.011818464080461805
dqdv_integral_asymmetry,roi_phase_slope_abs_median_per_s,18,-0.5768833849329206,0.012195441748364507
pos_dq_abs_lowV_frac,cross_modal_consensus_score,81,-0.2762935026337523,0.012531963254917183
all_dq_abs_lowV_frac,roi_phase_slope_abs_median_per_s,18,0.5727554179566564,0.01297817883450589
neg_dq_abs_entropy,roi_diffusion_proxy_abs_median_um2_per_s,18,0.5706914344685242,0.013384281348823386
voltage_peak_hysteresis_proxy,roi_phase_slope_abs_median_per_s,18,0.5699052156770023,0.013541609930242863
shape_dVdt_abs_p95,particle_norm_cv,81,0.272552761435879,0.013830134578660917
echem_outlier_score,max_abs_delta_prev,80,-0.26742622078618467,0.01647852718134249
neg_dq_abs_peak_frac,roi_diffusion_proxy_abs_median_um2_per_s,18,-0.5562435500515995,0.016518403054404912
shape_V_mean,roi_phase_slope_abs_median_per_s,18,0.5562435500515995,0.016518403054404912
dqdv_peak_concentration,particle_norm_cv,81,-0.2652002326161995,0.016724131034820018
pos_dq_abs_peak_frac,particle_norm_cv,81,-0.2652002326161995,0.016724131034820018
all_dq_abs_entropy,roi_phase_slope_abs_median_per_s,18,0.5541795665634675,0.017009913077973265
voltage_peak_hysteresis_proxy,roi_diffusion_proxy_abs_median_um2_per_s,18,0.5533382035933684,0.017213558924586994
cycle_index_rank,roi_diffusion_proxy_abs_median_um2_per_s,24,0.47913043478260864,0.01784227838501128
all_dq_abs_highV_frac,cross_modal_consensus_score,81,-0.26208220415537486,0.018100664102840423
voltage_peak_hysteresis_proxy,cross_modal_consensus_score,81,-0.2572972573579684,0.020402032645140403
cycle_index_rank,roi_phase_slope_abs_median_per_s,24,0.46956521739130425,0.02060971370415881
voltage_peak_hysteresis_proxy,particle_norm_cv,81,0.25561736524288003,0.02126728750361998
charge_discharge_capacity_abs_gap_mAh,max_abs_delta_prev,80,-0.25457798763709055,0.022675137727217638
echem_regime_pc2,max_abs_delta_prev,88,-0.24224587834498915,0.02296849016105408
charge_discharge_capacity_abs_gap_mAh,roi_phase_slope_abs_median_per_s,18,0.5294117647058824,0.023858231279662818
charge_discharge_capacity_gap_mAh,roi_phase_slope_abs_median_per_s,18,0.5294117647058824,0.023858231279662818
voltage_peak_hysteresis_proxy,max_abs_delta_prev,80,-0.2507191959138127,0.024886151760022443
shape_dVdt_sign_consistency,particle_norm_cv,81,-0.2481043818037613,0.025530764177759825
shape_charge_mAh_pos,roi_diffusion_proxy_abs_median_um2_per_s,18,0.5211558307533539,0.026565697103864794
neg_dq_abs_peak_frac,roi_phase_slope_abs_median_per_s,18,-0.5170278637770898,0.02800614736378717
shape_I_neg_fraction,roi_phase_slope_abs_median_per_s,18,-0.5149638802889577,0.028748754882630352
shape_I_pos_fraction,roi_phase_slope_abs_median_per_s,18,0.5149638802889577,0.028748754882630352
shape_V_mean,roi_diffusion_proxy_abs_median_um2_per_s,18,0.5149638802889577,0.028748754882630352
pos_dq_abs_peak_voltage,max_abs_delta_prev,80,-0.24438813349032742,0.028909782300150472
coulombic_efficiency_pct,cross_modal_consensus_score,81,0.24098915989159894,0.03021646432835711
coulombic_inefficiency_pct,cross_modal_consensus_score,81,-0.24098915989159894,0.03021646432835711
shape_charge_mAh_pos,roi_phase_slope_abs_median_per_s,18,0.5087719298245614,0.031068538407296196
shape_I_neg_fraction,particle_norm_cv,81,-0.2391273663507306,0.03155580519809778
shape_I_pos_fraction,particle_norm_cv,81,0.2391273663507306,0.03155580519809778
echem_outlier_score,particle_norm_cv,81,0.23903923603352606,0.031620423123131194
shape_charge_mAh_abs,roi_diffusion_proxy_abs_median_um2_per_s,18,0.5067079463364293,0.031873132260511444
shape_V_range,roi_diffusion_proxy_abs_median_um2_per_s,18,0.5046439628482973,0.03269373337773909
echem_regime_pc1,cross_modal_consensus_score,89,0.2264385427306776,0.032857704768117287
shape_charge_mAh_abs,n_modal_votes,81,-0.2351200606820199,0.03460863781223479
signed_charge_fraction,cross_modal_consensus_score,81,-0.23421409214092143,0.03533208469878559
all_dq_abs_lowV_frac,roi_diffusion_proxy_abs_median_um2_per_s,18,0.49638802889576883,0.03614032375695943
all_dq_abs_highV_frac,roi_phase_slope_abs_median_per_s,18,0.4943240454076367,0.037044049807446175
echem_outlier_score,roi_phase_slope_abs_median_per_s,18,0.4943240454076367,0.037044049807446175
signed_charge_fraction,roi_phase_slope_abs_median_per_s,18,0.4943240454076367,0.037044049807446175
shape_V_mean,particle_norm_cv,81,0.23103111467799725,0.03797491011986
shape_charge_mAh_pos,n_modal_votes,81,-0.2299430610356853,0.038915314457723275
coulombic_efficiency_pct,roi_phase_slope_abs_median_per_s,18,-0.48813209494324045,0.03985953090099979
coulombic_inefficiency_pct,roi_phase_slope_abs_median_per_s,18,0.48813209494324045,0.03985953090099979
charge_discharge_capacity_gap_mAh,cross_modal_consensus_score,81,-0.22694218608852756,0.041610000311337256
pos_dq_abs_highV_frac,roi_diffusion_proxy_abs_median_um2_per_s,18,0.4840041279669762,0.04182551548646381
shape_V_std,max_abs_delta_prev,80,-0.2280073187037051,0.04193737481638594
charge_discharge_capacity_abs_gap_mAh,particle_norm_cv,81,0.2262546649463847,0.04224871144134133
pos_dq_abs_lowV_frac,n_modal_votes,81,-0.22490357544458134,0.043527592598453124
all_dq_abs_peak_frac,roi_phase_slope_abs_median_per_s,18,-0.47781217750258,0.04491215118822409
shape_dVdt_sign_consistency,roi_phase_slope_abs_median_per_s,18,-0.47781217750258,0.04491215118822409
capacity_fade_from_first_mAh,roi_diffusion_proxy_abs_median_um2_per_s,18,-0.4757481940144479,0.045978572031212306
capacity_fraction_of_first,roi_diffusion_proxy_abs_median_um2_per_s,18,0.4757481940144479,0.045978572031212306
capacity_mAh,roi_diffusion_proxy_abs_median_um2_per_s,18,0.4757481940144479,0.045978572031212306
shape_charge_mAh_neg_abs,roi_diffusion_proxy_abs_median_um2_per_s,18,0.4757481940144479,0.045978572031212306
pos_dq_abs_entropy,particle_norm_cv,81,0.22231381162172092,0.04606863743439861
highV_charge_discharge_imbalance,roi_phase_slope_abs_median_per_s,18,-0.47368421052631576,0.047064111171724286
echem_regime_pc2,particle_norm_cv,89,0.21097297826620373,0.04719156124189099
pos_dq_abs_lowV_frac,state_state_step_norm,80,-0.22166483046011629,0.04814526763263069
neg_dq_abs_highV_frac,roi_phase_slope_abs_median_per_s,18,0.4716202270381837,0.04816897678955327
shape_charge_mAh_neg_abs,n_modal_votes,81,-0.219733536151751,0.0487210092923386
dqdv_entropy_asymmetry,particle_norm_cv,81,-0.21908434442729727,0.04940778113133498
capacity_fade_from_first_mAh,n_modal_votes,81,0.21898708503995393,0.049511353420340874
capacity_fraction_of_first,n_modal_votes,81,-0.21898708503995393,0.049511353420340874
capacity_mAh,n_modal_votes,81,-0.21898708503995393,0.049511353420340874
neg_dq_abs_entropy,particle_norm_cv,81,0.217119563686634,0.051534984186986106
dqdv_entropy_asymmetry,n_modal_votes,81,0.2127144877940462,0.05657812526131419
echem_regime_pc2,cross_modal_consensus_score,89,-0.20272386789240726,0.05674223704063073
pos_dq_abs_entropy,roi_phase_slope_abs_median_per_s,18,0.45510835913312697,0.057728571599671576
all_dq_abs_peak_voltage,particle_norm_cv,81,0.21121698912783465,0.05838163523742835
shape_I_neg_fraction,cross_modal_consensus_score,81,-0.2056233062330623,0.0655368933789848
shape_I_pos_fraction,cross_modal_consensus_score,81,0.2056233062330623,0.0655368933789848
pos_dq_abs_midV_frac,roi_diffusion_proxy_abs_median_um2_per_s,18,-0.4406604747162023,0.06720191241367016
pos_dq_abs_peak_voltage,particle_norm_cv,81,0.20384751059256503,0.06795130108538242
highV_charge_discharge_imbalance,n_modal_votes,81,0.2035162837712563,0.06840948557242543
charge_discharge_capacity_abs_gap_mAh,cross_modal_consensus_score,81,-0.2018744354110208,0.07071755144503744
all_dq_abs_entropy,roi_diffusion_proxy_abs_median_um2_per_s,18,0.4324045407636739,0.07310819207072551
neg_dq_abs_highV_frac,max_abs_delta_prev,80,-0.19882724326968684,0.07704845333933466
cycle_index_rank,n_modal_votes,89,0.18751010545965047,0.07847514458609009
pos_dq_abs_midV_frac,max_abs_delta_prev,80,0.19768339384475186,0.07879916771928878
pos_dq_abs_highV_frac,max_abs_delta_prev,80,-0.1968731671687563,0.08005834921843147
all_dq_abs_peak_voltage,cross_modal_consensus_score,81,-0.19525026837157416,0.08067302987827028
echem_regime_pc3,roi_diffusion_proxy_abs_median_um2_per_s,24,0.36347826086956525,0.08082870259888665
cycle_index_rank,roi_transferred_masked_residual_signature,24,0.3565217391304348,0.08725310458309884
all_dq_abs_highV_frac,particle_norm_cv,81,0.19120478322788503,0.08728235383137352
neg_dq_abs_lowV_frac,state_state_step_norm,80,-0.1911626816690108,0.0893937608448569
lowV_charge_discharge_imbalance,particle_norm_cv,81,-0.1899400967741247,0.08943423441978463
capacity_fade_from_first_mAh,roi_phase_slope_abs_median_per_s,18,-0.40763673890608876,0.0931230516996011
capacity_fraction_of_first,roi_phase_slope_abs_median_per_s,18,0.40763673890608876,0.0931230516996011
capacity_mAh,roi_phase_slope_abs_median_per_s,18,0.40763673890608876,0.0931230516996011
shape_charge_mAh_neg_abs,roi_phase_slope_abs_median_per_s,18,0.40763673890608876,0.0931230516996011
shape_charge_mAh_abs,roi_phase_slope_abs_median_per_s,18,0.40350877192982454,0.09680965248246647
lowV_charge_discharge_imbalance,state_state_step_norm,80,0.1867088607594937,0.09725508594455458
charge_discharge_capacity_gap_mAh,max_abs_delta_prev,80,-0.18663809783522353,0.09738422443046231
shape_charge_mAh_neg_abs,max_abs_delta_prev,80,-0.186006597631874,0.09854263807675517
shape_V_std,roi_diffusion_proxy_abs_median_um2_per_s,18,0.39938080495356043,0.10060038374584025
shape_dVdt_sign_consistency,roi_diffusion_proxy_abs_median_um2_per_s,18,-0.39938080495356043,0.10060038374584025
coulombic_efficiency_pct,state_state_step_norm,80,0.1835208626347867,0.10320755299603308
coulombic_inefficiency_pct,state_state_step_norm,80,-0.1835208626347867,0.10320755299603308
capacity_fade_from_first_mAh,max_abs_delta_prev,80,0.18330187034582984,0.10362664454106574
capacity_fraction_of_first,max_abs_delta_prev,80,-0.18330187034582984,0.10362664454106574
capacity_mAh,max_abs_delta_prev,80,-0.18330187034582984,0.10362664454106574
coulombic_efficiency_pct,max_abs_delta_prev,80,0.18215802092089486,0.10583725383750343
coulombic_inefficiency_pct,max_abs_delta_prev,80,-0.18215802092089486,0.10583725383750343
signed_charge_fraction,max_abs_delta_prev,80,-0.182015039742778,0.10611613953969891
signed_charge_fraction,state_state_step_norm,80,-0.1811767463666198,0.10776274806259425
all_dq_abs_peak_frac,roi_transferred_masked_residual_signature,18,0.391124871001032,0.10849983794275489
all_dq_abs_peak_frac,roi_diffusion_proxy_abs_median_um2_per_s,18,-0.38906088751289986,0.11054194705770326
neg_dq_abs_lowV_frac,particle_norm_cv,81,0.17838854104022486,0.11108127106246285
echem_outlier_score,cross_modal_consensus_score,81,-0.17794590960553322,0.11198502901751958
neg_dq_abs_entropy,max_abs_delta_prev,80,-0.1788098783333248,0.11251900131593703
neg_dq_abs_entropy,n_modal_votes,81,-0.17681259722341872,0.11432493824917558
neg_dq_abs_midV_frac,cross_modal_consensus_score,81,0.17680668473351402,0.1143372437612763
cycle_index_rank,max_abs_delta_prev,88,-0.16780517863755573,0.11811190719093977
all_dq_abs_highV_frac,max_abs_delta_prev,80,-0.1746753392661119,0.12121474313215691
all_dq_abs_midV_frac,roi_diffusion_proxy_abs_median_um2_per_s,18,-0.3766769865841073,0.12337214538125066
midV_charge_discharge_imbalance,roi_diffusion_proxy_abs_median_um2_per_s,18,0.3766769865841073,0.12337214538125066
pos_dq_abs_peak_voltage,n_modal_votes,81,0.17205472903041652,0.12456219771066729
charge_discharge_capacity_gap_mAh,particle_norm_cv,81,0.17015678724744576,0.1288362064830494
echem_regime_pc1,state_state_step_norm,88,0.16279806981085557,0.12965221983938874
neg_dq_abs_midV_frac,max_abs_delta_prev,80,0.17075527196607432,0.12992688385783974
echem_regime_pc1,max_abs_delta_prev,88,0.1612374086705903,0.1334195921633306
pos_dq_abs_highV_frac,n_modal_votes,81,0.16654287466917825,0.13728222472166082
shape_V_mean,max_abs_delta_prev,80,-0.1663586007389805,0.140256452120402
echem_regime_pc4,max_abs_delta_prev,88,-0.15740247613871963,0.14302997710097096
neg_dq_abs_midV_frac,roi_diffusion_proxy_abs_median_um2_per_s,18,-0.3560371517027864,0.14702554764788872
shape_V_range,max_abs_delta_prev,80,-0.16291064709675193,0.14878134787856548
shape_charge_mAh_abs,max_abs_delta_prev,80,-0.16259342971523622,0.1495847231701967
pos_dq_abs_midV_frac,n_modal_votes,81,-0.16106488667131255,0.1508741903807394
pos_dq_abs_lowV_frac,roi_transferred_masked_residual_signature,18,-0.3519091847265222,0.15210693918997703
midV_charge_discharge_imbalance,max_abs_delta_prev,80,-0.1600078534109561,0.1562543130178376
all_dq_abs_highV_frac,roi_diffusion_proxy_abs_median_um2_per_s,18,0.347781217750258,0.15730765714242598
all_dq_abs_entropy,max_abs_delta_prev,80,-0.15829207927355363,0.16080073717597376
neg_dq_abs_highV_frac,particle_norm_cv,81,0.15703566528968269,0.16149618828376186
echem_outlier_score,roi_diffusion_proxy_abs_median_um2_per_s,18,0.34365325077399383,0.16262865351676553
neg_dq_abs_highV_frac,roi_diffusion_proxy_abs_median_um2_per_s,18,0.33952528379772956,0.16807083488832186
all_dq_abs_peak_voltage,state_state_step_norm,80,-0.15489351806787188,0.17009426293432212
midV_charge_discharge_imbalance,n_modal_votes,81,-0.15328734766774937,0.17186584083959008
shape_V_mean,cross_modal_consensus_score,81,-0.15140018066847336,0.17726795261248735
shape_V_mean,roi_transferred_masked_residual_signature,18,0.32920536635706915,0.18221199775917415
shape_V_std,cross_modal_consensus_score,81,-0.14923215898825654,0.18362593165044025
shape_charge_mAh_pos,max_abs_delta_prev,80,-0.14970129348836492,0.185045781197125
charge_discharge_capacity_gap_mAh,state_state_step_norm,80,-0.1439521800281294,0.20268816877112736
all_dq_abs_midV_frac,max_abs_delta_prev,80,0.14338629145486975,0.20448754532796487
dqdv_entropy_asymmetry,max_abs_delta_prev,80,0.14236159301169882,0.20777475509374324
pos_dq_abs_entropy,roi_transferred_masked_residual_signature,18,-0.3085655314757482,0.21282870595868364
midV_charge_discharge_imbalance,particle_norm_cv,81,0.13937522231038713,0.21462512023357447
neg_dq_abs_highV_frac,n_modal_votes,81,-0.13756371618376564,0.22070248945267576
charge_discharge_capacity_abs_gap_mAh,roi_diffusion_proxy_abs_median_um2_per_s,18,0.3023735810113519,0.22262935502892164
charge_discharge_capacity_gap_mAh,roi_diffusion_proxy_abs_median_um2_per_s,18,0.3023735810113519,0.22262935502892164
all_dq_abs_highV_frac,roi_transferred_masked_residual_signature,18,0.29411764705882354,0.23614329729664107
highV_charge_discharge_imbalance,max_abs_delta_prev,80,0.13335377879033591,0.2382963100290966
echem_regime_pc2,roi_transferred_masked_residual_signature,24,0.2495652173913043,0.23956648054567875
highV_charge_discharge_imbalance,roi_diffusion_proxy_abs_median_um2_per_s,18,-0.29205366357069146,0.23960176390544213
dqdv_integral_asymmetry,cross_modal_consensus_score,81,0.12981029810298103,0.24807858378733666
capacity_fade_from_first_mAh,particle_norm_cv,81,-0.12811725450325304,0.25435371980099475
capacity_fraction_of_first,particle_norm_cv,81,0.12811725450325304,0.25435371980099475
capacity_mAh,particle_norm_cv,81,0.12811725450325304,0.25435371980099475
shape_dVdt_abs_p95,state_state_step_norm,80,0.12851692755100871,0.25590724857177144
shape_I_neg_fraction,roi_transferred_masked_residual_signature,18,-0.281733746130031,0.25737537573231434
shape_I_pos_fraction,roi_transferred_masked_residual_signature,18,0.281733746130031,0.25737537573231434
shape_charge_mAh_neg_abs,particle_norm_cv,81,0.12725907440962994,0.2575755177358721
shape_V_range,cross_modal_consensus_score,81,-0.12659163877275917,0.26010033579029723
all_dq_abs_midV_frac,n_modal_votes,81,-0.12537970771378745,0.26472773718714354
echem_regime_pc1,roi_transferred_masked_residual_signature,24,-0.23391304347826083,0.2712835998286824
all_dq_abs_peak_frac,max_abs_delta_prev,80,0.12408383240909206,0.27280894538686573
signed_charge_fraction,roi_diffusion_proxy_abs_median_um2_per_s,18,0.2714138286893705,0.2759523846158901
all_dq_abs_lowV_frac,max_abs_delta_prev,80,-0.12178421846104567,0.2818649895922803
pos_dq_abs_lowV_frac,roi_diffusion_proxy_abs_median_um2_per_s,18,-0.2672858617131063,0.28360817850986725
midV_charge_discharge_imbalance,roi_transferred_masked_residual_signature,18,0.26109391124871,0.2953326016338096
all_dq_abs_peak_frac,cross_modal_consensus_score,81,0.11641824751580847,0.30066733966146825
shape_charge_mAh_abs,particle_norm_cv,81,0.11523326125556999,0.30564770215100057
coulombic_efficiency_pct,roi_diffusion_proxy_abs_median_um2_per_s,18,-0.2528379772961816,0.31141340050989874
coulombic_inefficiency_pct,roi_diffusion_proxy_abs_median_um2_per_s,18,0.2528379772961816,0.31141340050989874
echem_regime_pc1,particle_norm_cv,89,-0.1081805761866122,0.31292124349671857
neg_dq_abs_peak_frac,max_abs_delta_prev,80,0.11377727248650085,0.31494197537587815
pos_dq_abs_highV_frac,roi_transferred_masked_residual_signature,18,0.2507739938080495,0.3155133959594859
dqdv_peak_concentration,roi_diffusion_proxy_abs_median_um2_per_s,18,-0.24871001031991744,0.31964521777772914
pos_dq_abs_peak_frac,roi_diffusion_proxy_abs_median_um2_per_s,18,-0.24871001031991744,0.31964521777772914
pos_dq_abs_entropy,n_modal_votes,81,0.11195562723550122,0.31970109440483546
echem_regime_pc3,max_abs_delta_prev,88,-0.10667026119607545,0.32257806801858957
shape_dVdt_abs_p95,roi_transferred_masked_residual_signature,18,-0.2425180598555212,0.33223109090531006
shape_charge_mAh_pos,roi_transferred_masked_residual_signature,18,0.23839009287925697,0.340779724454077
dqdv_peak_concentration,roi_transferred_masked_residual_signature,18,0.23632610939112486,0.34510124880977855
pos_dq_abs_peak_frac,roi_transferred_masked_residual_signature,18,0.23632610939112486,0.34510124880977855
echem_regime_pc4,roi_diffusion_proxy_abs_median_um2_per_s,24,-0.2008695652173913,0.3466205027349786
signed_charge_fraction,particle_norm_cv,81,0.10531902280555623,0.3494047881050592
dqdv_peak_concentration,max_abs_delta_prev,80,0.10580607180648524,0.35025776503873846
pos_dq_abs_peak_frac,max_abs_delta_prev,80,0.10580607180648524,0.35025776503873846
all_dq_abs_midV_frac,state_state_step_norm,80,-0.1039381153305204,0.358876651821492
echem_regime_pc4,roi_transferred_masked_residual_signature,24,-0.19565217391304346,0.3595479632342291
pos_dq_abs_lowV_frac,particle_norm_cv,81,-0.10301781329993169,0.360093102131879
pos_dq_abs_midV_frac,roi_transferred_masked_residual_signature,18,-0.22187822497420018,0.37622542106556206
neg_dq_abs_midV_frac,roi_transferred_masked_residual_signature,18,-0.2198142414860681,0.38079539135013735
shape_charge_mAh_pos,particle_norm_cv,81,0.09853262495993176,0.3814963418290792
coulombic_efficiency_pct,particle_norm_cv,81,-0.0984197065265603,0.38204487943267484
coulombic_inefficiency_pct,particle_norm_cv,81,0.0984197065265603,0.38204487943267484
all_dq_abs_midV_frac,roi_transferred_masked_residual_signature,18,-0.21775025799793604,0.3853959643781131
all_dq_abs_lowV_frac,cross_modal_consensus_score,81,-0.0949638663053297,0.3990613394796163
all_dq_abs_highV_frac,state_state_step_norm,80,0.09514767932489451,0.4011664691591343
shape_dVdt_sign_consistency,max_abs_delta_prev,80,0.09489184187689736,0.4024396190063911
all_dq_abs_highV_frac,n_modal_votes,81,-0.09394448427988128,0.4041649128641658
all_dq_abs_entropy,cross_modal_consensus_score,81,-0.09331526648599821,0.40733414527241846
echem_regime_pc4,n_modal_votes,89,-0.08420571795864389,0.4327116084550717
dqdv_peak_concentration,cross_modal_consensus_score,81,0.0866305329719964,0.44189106571926323
pos_dq_abs_peak_frac,cross_modal_consensus_score,81,0.0866305329719964,0.44189106571926323
all_dq_abs_lowV_frac,state_state_step_norm,80,-0.08455227379278013,0.4558529335137931
highV_charge_discharge_imbalance,particle_norm_cv,81,-0.08364997544157397,0.45781411724124293
dqdv_entropy_asymmetry,roi_transferred_masked_residual_signature,18,-0.1847265221878225,0.46306133291799095
shape_dVdt_abs_p95,roi_phase_slope_abs_median_per_s,18,-0.1847265221878225,0.46306133291799095
pos_dq_abs_entropy,max_abs_delta_prev,80,-0.07874688384786722,0.48747672306074513
all_dq_abs_entropy,n_modal_votes,81,0.07754663888846793,0.49138392796140223
shape_dVdt_abs_p95,roi_diffusion_proxy_abs_median_um2_per_s,18,-0.16821465428276572,0.5046325110850309
charge_discharge_capacity_gap_mAh,n_modal_votes,81,-0.07519892974652549,0.5046336662818042
echem_regime_pc1,n_modal_votes,89,0.07156357263509415,0.5051295013001992
dqdv_peak_concentration,n_modal_votes,81,-0.07464511117970829,0.5077859530679404
pos_dq_abs_peak_frac,n_modal_votes,81,-0.07464511117970829,0.5077859530679404
neg_dq_abs_peak_frac,cross_modal_consensus_score,81,0.07450316169828365,0.5085955460181025
all_dq_abs_entropy,roi_transferred_masked_residual_signature,18,-0.16615067079463364,0.5099504603438955
neg_dq_abs_highV_frac,roi_transferred_masked_residual_signature,18,0.16615067079463364,0.5099504603438955
charge_discharge_capacity_abs_gap_mAh,state_state_step_norm,80,-0.07444913267698079,0.5116151357534717
echem_regime_pc2,roi_diffusion_proxy_abs_median_um2_per_s,24,0.13999999999999999,0.5140986909290425
echem_regime_pc3,roi_transferred_masked_residual_signature,24,-0.1391304347826087,0.5167416555162506
pos_dq_abs_peak_voltage,state_state_step_norm,80,0.07306696173045228,0.5195060811722542
echem_regime_pc4,roi_phase_slope_abs_median_per_s,24,0.13565217391304346,0.527378541905856
shape_I_neg_fraction,n_modal_votes,81,-0.0683002767294331,0.544610104318919
shape_I_pos_fraction,n_modal_votes,81,0.0683002767294331,0.544610104318919
neg_dq_abs_entropy,roi_transferred_masked_residual_signature,18,0.15170278637770898,0.5479006675946312
coulombic_efficiency_pct,n_modal_votes,81,0.06719263959579871,0.55116943711723
coulombic_inefficiency_pct,n_modal_votes,81,-0.06719263959579871,0.55116943711723
shape_V_std,roi_transferred_masked_residual_signature,18,0.1496388028895769,0.5534228921214377
shape_V_mean,state_state_step_norm,80,0.06666666666666667,0.5568314321086458
shape_V_std,n_modal_votes,81,0.06439946769359027,0.5678775772158533
dqdv_integral_asymmetry,n_modal_votes,81,-0.06430315142110032,0.5684579335775694
signed_charge_fraction,n_modal_votes,81,-0.06367709564991568,0.5722370129544839
dqdv_integral_asymmetry,roi_diffusion_proxy_abs_median_um2_per_s,18,-0.1413828689370485,0.5757540929543487
neg_dq_abs_lowV_frac,roi_transferred_masked_residual_signature,18,-0.1413828689370485,0.5757540929543487
highV_charge_discharge_imbalance,roi_transferred_masked_residual_signature,18,-0.13519091847265222,0.5927498112228585
shape_dVdt_abs_p95,max_abs_delta_prev,80,0.05993329505488117,0.5974313155428531
all_dq_abs_peak_frac,n_modal_votes,81,-0.05896963783196956,0.601020753644002
neg_dq_abs_peak_frac,n_modal_votes,81,-0.05892147969572458,0.6013185035730295
pos_dq_abs_entropy,roi_diffusion_proxy_abs_median_um2_per_s,18,0.12899896800825592,0.6099496263278285
shape_dVdt_sign_consistency,roi_transferred_masked_residual_signature,18,-0.12899896800825592,0.6099496263278285
all_dq_abs_midV_frac,cross_modal_consensus_score,81,0.057429990966576326,0.6105721392039963
voltage_peak_hysteresis_proxy,state_state_step_norm,80,-0.05773879142281123,0.6109426711586012
echem_outlier_score,state_state_step_norm,80,-0.05764519730933523,0.6115218646616322
cycle_index_rank,cross_modal_consensus_score,89,-0.05376234252638748,0.6168039454298464
pos_dq_abs_midV_frac,cross_modal_consensus_score,81,0.0561427280939476,0.6186081358330138
cycle_index_rank,state_state_step_norm,88,-0.052005917368180055,0.6303679190589724
capacity_fade_from_first_mAh,roi_transferred_masked_residual_signature,18,0.12074303405572755,0.6331873816566363
capacity_fraction_of_first,roi_transferred_masked_residual_signature,18,-0.12074303405572755,0.6331873816566363
capacity_mAh,roi_transferred_masked_residual_signature,18,-0.12074303405572755,0.6331873816566363
shape_charge_mAh_neg_abs,roi_transferred_masked_residual_signature,18,-0.12074303405572755,0.6331873816566363
neg_dq_abs_highV_frac,state_state_step_norm,80,0.05410220346929208,0.633619770305674
neg_dq_abs_entropy,state_state_step_norm,80,-0.05084388185654008,0.6542296207493294
pos_dq_abs_lowV_frac,roi_phase_slope_abs_median_per_s,18,-0.11042311661506708,0.6626984309773882
midV_charge_discharge_imbalance,state_state_step_norm,80,-0.048429442100328186,0.6696713002485094
voltage_peak_hysteresis_proxy,n_modal_votes,81,-0.0480493426912221,0.6701305312791808
echem_regime_pc3,cross_modal_consensus_score,89,-0.04336057201225742,0.6866025505576356
neg_dq_abs_midV_frac,state_state_step_norm,80,-0.04545241443975622,0.6889006231858407
lowV_charge_discharge_imbalance,roi_transferred_masked_residual_signature,18,0.1001031991744066,0.6926899392518375
lowV_charge_discharge_imbalance,cross_modal_consensus_score,81,-0.04345076784101174,0.7001183032489696
dqdv_entropy_asymmetry,state_state_step_norm,80,0.04334270979840601,0.7026489419603086
pos_dq_abs_highV_frac,cross_modal_consensus_score,81,-0.042637759710930444,0.7054696743309191
shape_charge_mAh_abs,state_state_step_norm,80,-0.0409985935302391,0.7180373326349666
pos_dq_abs_peak_voltage,cross_modal_consensus_score,81,-0.040333484859950204,0.7207139108444418
all_dq_abs_lowV_frac,roi_transferred_masked_residual_signature,18,-0.08978328173374613,0.7231227825767573
pos_dq_abs_highV_frac,state_state_step_norm,80,0.04017815283638069,0.7234502546602108
capacity_fade_from_first_mAh,state_state_step_norm,80,0.039779653070792315,0.726084310324656
capacity_fraction_of_first,state_state_step_norm,80,-0.039779653070792315,0.726084310324656
capacity_mAh,state_state_step_norm,80,-0.039779653070792315,0.726084310324656
shape_charge_mAh_neg_abs,state_state_step_norm,80,-0.03968588842006564,0.7267045513685473
lowV_charge_discharge_imbalance,roi_diffusion_proxy_abs_median_um2_per_s,18,-0.08771929824561403,0.7292587507339037
pos_dq_abs_midV_frac,state_state_step_norm,80,-0.03898265353961557,0.731361934572918
dqdv_integral_asymmetry,roi_transferred_masked_residual_signature,18,0.08565531475748193,0.7354104124232367
shape_V_range,n_modal_votes,81,-0.03524405843436343,0.7547643179921848
shape_V_mean,n_modal_votes,81,-0.034938727845727977,0.7568228009785396
echem_regime_pc4,state_state_step_norm,88,0.03145362967137473,0.77111684691686
echem_regime_pc4,particle_norm_cv,89,0.030660668457327647,0.7754677848680929
shape_charge_mAh_pos,state_state_step_norm,80,-0.03213783403656821,0.7771779128287764
pos_dq_abs_entropy,cross_modal_consensus_score,81,-0.030781391147244805,0.7850136555247563
shape_V_std,state_state_step_norm,80,0.02977027660571965,0.7932128999360444
pos_dq_abs_entropy,state_state_step_norm,80,0.02848101265822785,0.8019814841147831
neg_dq_abs_lowV_frac,cross_modal_consensus_score,81,0.02766485998193315,0.8063319753019198
neg_dq_abs_midV_frac,n_modal_votes,81,-0.02742605859151218,0.8079715252806527
shape_charge_mAh_abs,roi_transferred_masked_residual_signature,18,0.0608875128998968,0.8103299008966292
pos_dq_abs_lowV_frac,max_abs_delta_prev,80,0.02680959935245929,0.8133855064793301
all_dq_abs_entropy,state_state_step_norm,80,-0.02625410220346929,0.8171843860963963
shape_dVdt_sign_consistency,n_modal_votes,81,0.02459676808712001,0.8274578322253362
neg_dq_abs_lowV_frac,roi_diffusion_proxy_abs_median_um2_per_s,18,0.054695562435500514,0.8293348337875045
all_dq_abs_peak_frac,state_state_step_norm,80,0.024214721050164093,0.831166608452034
shape_I_neg_fraction,max_abs_delta_prev,80,-0.023734875567400743,0.8344642840234917
shape_I_pos_fraction,max_abs_delta_prev,80,0.023734875567400743,0.8344642840234917
echem_outlier_score,n_modal_votes,81,0.022430918416781916,0.8424461913421547
echem_regime_pc2,n_modal_votes,89,-0.020019740130221286,0.8522764909228305
shape_dVdt_sign_consistency,state_state_step_norm,80,-0.020089076418190344,0.8596088923711223
echem_regime_pc3,state_state_step_norm,88,-0.018720721355359096,0.8625570419828785
neg_dq_abs_peak_frac,state_state_step_norm,80,-0.018846694796061884,0.8682107552431904
highV_charge_discharge_imbalance,state_state_step_norm,80,0.018565400843881856,0.870160509942394
neg_dq_abs_lowV_frac,roi_phase_slope_abs_median_per_s,18,0.040247678018575844,0.8740147776078565
neg_dq_abs_lowV_frac,max_abs_delta_prev,80,0.017944137853667427,0.874469445634814
echem_regime_pc3,n_modal_votes,89,0.016181946014143682,0.8803607486166393
voltage_peak_hysteresis_proxy,roi_transferred_masked_residual_signature,18,0.03755189405623658,0.8823958229305962
lowV_charge_discharge_imbalance,roi_phase_slope_abs_median_per_s,18,-0.03611971104231166,0.8868532969155284
shape_dVdt_sign_consistency,cross_modal_consensus_score,81,-0.015514905149051489,0.8906576553275437
all_dq_abs_peak_voltage,n_modal_votes,81,0.01486190924598057,0.8952330814282866
shape_V_range,state_state_step_norm,80,-0.013771669838666284,0.9034972584993171
neg_dq_abs_peak_frac,roi_transferred_masked_residual_signature,18,-0.029927760577915376,0.9061604960497216
lowV_charge_discharge_imbalance,n_modal_votes,81,-0.013099013058632682,0.9076020475676236
shape_V_range,roi_transferred_masked_residual_signature,18,-0.027863777089783277,0.9126078919940869
shape_I_neg_fraction,state_state_step_norm,80,-0.00949367088607595,0.9333908323301966
shape_I_pos_fraction,state_state_step_norm,80,0.00949367088607595,0.9333908323301966
dqdv_integral_asymmetry,state_state_step_norm,80,0.007852789498359119,0.9448836744286506
dqdv_peak_concentration,state_state_step_norm,80,0.005414908579465542,0.9619788468246839
pos_dq_abs_peak_frac,state_state_step_norm,80,0.005414908579465542,0.9619788468246839
echem_regime_pc2,state_state_step_norm,88,-0.005089641083441936,0.962463263787151
all_dq_abs_lowV_frac,n_modal_votes,81,0.004972327567293473,0.9648600415252855
echem_regime_pc1,roi_diffusion_proxy_abs_median_um2_per_s,24,0.008695652173913044,0.9678329941702691
neg_dq_abs_lowV_frac,n_modal_votes,81,-0.004478706670782498,0.968346617344567
charge_discharge_capacity_abs_gap_mAh,n_modal_votes,81,-0.002287511471636222,0.9838298737245447
lowV_charge_discharge_imbalance,max_abs_delta_prev,80,-0.0016323684501676212,0.9885343424685052

File: derived_local/echem_optical_regime_atlas/echem_optical_regime_top_cycles.csv
cycleNo,echem_optical_priority_score,echem_pc1_tertile,echem_regime_pc1,echem_regime_pc2,echem_outlier_score,capacity_mAh,capacity_fade_from_first_mAh,coulombic_efficiency_pct,echem_ce_extreme_or_missing,voltage_peak_hysteresis_proxy,highV_charge_discharge_imbalance,cross_modal_consensus_score,n_modal_votes,consensus_class,any_abrupt_drop,synchronized_drop_2plus,future_any_drop_within_8cycles,frames_percentile,state_state_step_norm
150,0.9386600083229297,pc1_low,-262.8380832887767,102.60768925366628,0.7555555555555556,0.4018784230033991,0.2598849929976063,46.81331631510453,1,-0.1999999999999993,-0.14118601624638477,0.6463997608683184,3,multimodal_outlier_without_trace_drop,0,0,1,0.848314606741573,29.647137869789937
151,0.9269343718079673,pc1_mid,-0.26045721593506915,-2.572168381502243,,,,,1,,,0.6252469725648413,3,multimodal_outlier_without_trace_drop,0,0,1,0.8314606741573034,28.533194056224296
126,0.798799795709908,pc1_high,323.72052125899154,83.76607765580843,0.9802469135802468,0.8733915434641674,-0.21162812746316195,179.33998347782418,1,0.4499999999999993,0.6939933339039386,0.5645102487330952,3,multimodal_outlier_without_trace_drop,0,0,0,0.7078651685393258,25.535815332623
116,0.7921159157114214,pc1_low,-1.7779631342639857,-1.196798825359506,0.5580246913580247,0.824414588297882,-0.16265117229687653,98.39927188340005,0,0.15000000000000036,0.1657004071693598,0.7951514188778093,4,synchronized_multimodal_degradation_candidate,1,1,0,0.0112359550561797,13.563520693660344
86,0.7811756768685607,pc1_mid,-0.6042727704944596,-2.6588697865608792,0.5111111111111111,0.623164453387729,0.038598962613276444,98.59700920601584,0,0.15000000000000036,0.2983946849221528,0.8126999459104489,4,synchronized_multimodal_degradation_candidate,1,1,0,0.0786516853932584,8.521464254560303
112,0.7773310508329235,pc1_high,2.0754063156920184,-2.5357511566041326,0.4,0.831203029316235,-0.1694396133152296,99.25550518434362,0,0.20000000000000018,0.1672573604915994,0.6492858679943373,2,low_consensus,0,0,1,0.1404494382022472,8.756170712128581
118,0.728856606010164,pc1_mid,-1.0341007710954404,-1.4901996796550674,0.5901234567901235,0.8246261548736477,-0.16286273887264224,98.56526636456609,0,0.20000000000000018,0.1710502837767815,0.6210497900874848,2,low_consensus,0,0,0,0.0786516853932584,7.277462750010905
76,0.7273206471708344,pc1_low,-1.086569600341836,-2.476163591791534,0.5308641975308641,0.6265629096357282,0.03520050636527716,98.49423902936768,0,0.15000000000000036,0.2929352957053001,0.7100667532723229,2,low_consensus,0,0,0,0.2022471910112359,4.530712836386308
125,0.7070038714233471,pc1_high,1.2349677705223108,-2.358586516238105,0.46913580246913583,0.8202095282288281,-0.15844611222782268,99.05867704193368,0,0.20000000000000018,0.1774130076606127,0.7091560885205925,2,low_consensus,0,0,0,0.7415730337078652,5.178836359034327
156,0.7019279877425945,pc1_mid,-0.26067703857980906,-2.5705043176139464,,,,,1,,,0.568138865483918,2,trace_event_low_modal_support,1,0,0,0.9101123595505618,6.385183479815459
127,0.6809449047276763,pc1_high,1.573199236683345,-2.356495718991454,0.5037037037037038,0.8780510836333449,-0.21628766763233953,99.12879514014308,0,0.20000000000000018,0.15053575349963194,0.6485122944815467,1,low_consensus,0,0,0,0.7191011235955056,26.47603610986759
110,0.6785454419349549,pc1_high,0.7984054952655293,-3.062658698063421,0.3037037037037037,0.6265993163629001,0.035164099638105295,99.00844061867976,0,0.15000000000000036,0.2888680873750798,0.611098871807764,2,low_consensus,0,0,1,0.1179775280898876,3.726419147611593
96,0.678395061728395,pc1_low,-3.6199245341848005,-1.7633450481008388,0.5753086419753086,0.6264680253774085,0.03529539062359688,97.9904725551036,0,0.15000000000000036,0.3033774983989041,0.5930616145518888,2,low_consensus,0,0,0,0.0224719101123595,3.568710314025355
130,0.6732934841549073,pc1_mid,-1.0212213867341227,-1.3903291158830828,0.6345679012345679,0.8705715169803451,-0.20880810097933966,98.5852666034628,0,0.20000000000000018,0.1496033950041754,0.599774152201058,2,low_consensus,0,0,0,0.6853932584269663,2.278544488589542
106,0.660133797399715,pc1_low,-1.0822364545777974,-2.57125460168132,0.5111111111111111,0.6215962920690086,0.04016712393199684,98.49084541838673,0,0.15000000000000036,0.2980497747511848,0.653099512589666,2,low_consensus,0,0,0,0.0337078651685393,2.242120563650745
131,0.6518389260898625,pc1_low,-1.780365703221577,-1.0817329189940597,0.6962962962962962,0.8692177312572485,-0.20745431525624314,98.41242448803447,0,0.20000000000000018,0.15561333773686847,0.5386964414797567,1,low_consensus,0,0,0,0.6629213483146067,4.992798913749088
152,0.6471527068437181,pc1_mid,-0.2605011804640172,-2.571835568724584,,,,,1,,,0.5746173679528156,1,low_consensus,0,0,1,0.8202247191011236,1.6389462244070354
44,0.6466099824714057,pc1_low,-5.127776732282996,-1.4604719171075344,0.671604938271605,0.6335059760529974,0.028257439948008,97.30886282905732,0,0.15000000000000036,0.2598945392099158,0.5160301341897263,1,low_consensus,0,0,0,0.4382022471910112,7.805796952936225
146,0.6451559918788383,pc1_low,-18.406594358203,5.224130953235505,0.8246913580246913,0.8465362155334497,-0.1847727995324443,94.75651022551988,0,0.20000000000000018,0.17935392546184598,0.5240337128483498,1,low_consensus,0,0,0,0.8876404494382022,2.834328402176376
128,0.6381571646552919,pc1_low,-3.0344076968823717,-0.5503958919755804,0.7506172839506172,0.8713986755195169,-0.20963525951851147,98.18959526246968,0,0.20000000000000018,0.14895033070760627,0.5432225633158942,2,low_consensus,0,0,0,0.6853932584269663,1.633830586879799
