Repository: sagarnidhish/nmc-degradation-iscat-analysis

# NMC Battery Degradation — Alek_Jiho iSCAT Analysis

Operando interferometric scattering (iSCAT) microscopy of NMC811 cathode particles
during galvanostatic cycling, with simultaneous GAMRY potentiostat electrochemistry.

## Scientific goals

1. Quantify per-particle optical degradation rates and correlate with cell-level capacity fade
2. Distinguish crack-like (discrete) vs gradual degradation kinetics
3. Detect spatial heterogeneity among neighbouring particles
4. Predict remaining useful life from early-cycle optical signatures
5. Identify which optical features precede dQ/dV peak shifts (electro-optical coupling)

## Dataset (Isambard: `/scratch/u6hp/nsagar.u6hp/Alek_Jiho/`)

| Session | Size | Cycles | Notes |
|---|---|---|---|
| NMC_degradation_1_180523 | 16 GB | ~20 | C/20 formation + C/2 |
| NMC_degradation_2_240523 | 30 GB | ~20 | OCV + C/20 + C/2 |
| NMC_degradation_3_160623_Halfthedata | 674 GB | ~158 | Main degradation run; HighCOV sessions |

Each HDF5 contains: `movie` (N×1200×1920 uint16), `average_intensity`, `camera_timing`,
`potentiostat_value` (V, I, charge, time), `echem_dataframe`, `stage_position`.

**Never load the `movie` dataset directly** — up to 60 GB per file.

## Scripts

```
scripts/
  tier1_h5_inventory.py          # metadata scan all HDF5
  tier1_echem_eda.py             # capacity fade, dQ/dV heatmap
  tier1_particle_intensity_eda.py # particle traces, crack detection
  tier1_background_drift.py      # illumination drift per session
  submit_tier1.sh                # SLURM: 1 GPU, 2h

  tier2_rul_regressor.py         # RUL prediction: MLP + GBR, session-holdout CV
  tier2_spatial_heterogeneity.py # 1D CNN encoder + HDBSCAN + Moran's I
  tier2_crack_hazard.py          # discrete-time survival model
  tier2_optical_echem_coupling.py # lagged Spearman + CCA
  submit_tier2.sh                # SLURM: 1 GPU, 4h

  tier3_ts2vec_pretrain.py       # TS2Vec contrastive pretraining on traces
  tier3_multimodal_transformer.py # TFT: optical+echem -> fade acceleration forecast
  tier3_crack_precursor_detector.py # 1D CNN weak supervision + curriculum training
  submit_tier3.sh                # SLURM: 2 GPU, 10h
```

## Outputs (Isambard: `derived/`)

```
derived/
  h5_inventory.csv
  echem_per_cycle.csv
  particle_intensity_normalized.csv
  plots/
  rul/           metrics.json, feature_importance.csv
  spatial/       cluster_assignments.csv, morans_i.json
  hazard/        hazard_predictions.csv, hazard_results.json
  coupling/      lag_correlations.csv, results.json
  ts2vec/        encoder_weights.pt, trace_embeddings.npy
  transformer/   model_weights.pt, predictions.csv
  crack_detector/ model.pt, results.json
  logs/
```

## Running on Isambard

```bash

# Transfer scripts
scp -r scripts/ u6hp.aip2.isambard:/scratch/u6hp/nsagar.u6hp/Alek_Jiho/

# Submit in order (each tier depends on previous tier's derived/ outputs)
ssh u6hp.aip2.isambard "cd /scratch/u6hp/nsagar.u6hp/Alek_Jiho && sbatch scripts/submit_tier1.sh"

# After Tier 1 completes:
ssh u6hp.aip2.isambard "cd /scratch/u6hp/nsagar.u6hp/Alek_Jiho && sbatch scripts/submit_tier2.sh"

# After Tier 2 completes:
ssh u6hp.aip2.isambard "cd /scratch/u6hp/nsagar.u6hp/Alek_Jiho && sbatch scripts/submit_tier3.sh"
```

## Environment

- Isambard-AI Phase 2, GH200 (H100 96GB HBM), aarch64
- `walrus-env` conda: torch 2.5.1+cu124, h5py, scikit-image, pandas, scipy, sklearn
- **fp32 only** — no fp16/autocast (GH200 NaN issue)
- SLURM account: `brics.u6hp`

## Physics hypotheses being tested

1. **Cracking kinetics**: discrete intensity drops accelerate after cycle 80–100 (Poisson mixed model)
2. **Surface reconstruction**: monotonic drift co-evolves with dQ/dV broadening with a lag
3. **Spatial heterogeneity**: adjacent particles degrade at different rates (Moran's I)
4. **Early warning**: optical CoV in cycles 1–40 predicts fade onset (Spearman + regression)
5. **HighCOV = mechanical failure**: higher crack hazard ratio vs standard sessions (Cox model)

# Multi-Cycle ROI Echem Coupling

Joins expanded ROI physics/rollout descriptors to cycle-level echem and protocol context.

File: derived_local/multi_cycle_roi_echem_coupling/event_reference_roi_echem_summary.csv
event_reference_cycle,n_event_particles,mean_drop_frac,evidence_score,n_frames_percentile,V_mean,I_abs_mean_mA,roi_norm_mean_delta,high_fraction_slope,cumulative_abs_norm_change,latent_net_displacement
60.0,1.0,0.1707317073170731,5.37722440775176,0.35634028892455855,3.8273713210203413,0.500889,0.00033956500036376447,0.00021512611935124094,0.029146526541028655,2.7191971923623766
86.0,3.0,0.1420951480652973,12.399287527913966,0.13162118780096305,3.825924629117959,0.500889,-0.00012799512062753126,0.0004025920324574986,0.012018447708604527,0.8296512535640171
116.0,3.0,0.1917019578422557,12.929917335181958,0.03820224719101118,3.9052413480896155,0.500889,-0.00087300837039943,0.00044961332979977,0.00873663732782001,0.43332782089710237
156.0,1.0,0.1656050955414012,4.816527810967591,0.8298555377207063,,,0.009484366380742607,0.00022337742074752715,0.03297695025269469,3.102915014539446

File: derived_local/multi_cycle_roi_echem_coupling/roi_echem_group_summary.csv
event_reference_cycle,cohort_role,n_roi,roi_norm_mean_delta,high_fraction_slope,cumulative_abs_norm_change,first_last_corr,latent_net_displacement,physics_no_qc_rf_event_probability,n_frames_percentile,V_mean,I_mean_mA,I_abs_mean_mA,duration_s
60.0,control,8,0.00047226250171662385,0.00023468303372528286,0.025077696191146925,0.920181151254489,2.417844258248806,0.40772374906592923,0.34550561797752805,3.8254203687988677,0.00962806612040795,0.500889,9235.019502162937
60.0,event,6,0.00016263499855995197,0.00018905023351918504,0.0345716336742043,0.8723452743064062,3.121001104513804,0.3688735133673964,0.3707865168539326,3.829972590648973,0.021644283099764305,0.500889,9252.832955360413
86.0,control,8,-0.0003669364377855922,0.0003769752394723975,0.00895696127554395,0.9954632025351366,0.525336503982544,0.443040908052652,0.17134831460674155,3.829141391788191,0.02449796494432155,0.5008889999999999,9043.543561220169
86.0,event,6,0.00019059330224988332,0.00043674775643763337,0.01610042961935197,0.9750192889213882,1.2354042530059814,0.43516036123812657,0.0786516853932584,3.821635612224316,0.0034861829990025,0.500889,9021.373033046722
116.0,control,4,-0.0010819304734468,0.00035746486512285003,0.008490985026583025,0.9957381545449139,0.5092624798417091,0.2893661341893008,0.0786516853932584,3.907195405317094,0.0171682831328283,0.500889,11939.81216526033
116.0,event,6,-0.00073372696836785,0.0005110456395843833,0.008900405528644666,0.9958732171950221,0.3827047149340312,0.3650795821931929,0.0112359550561797,3.9039386432712972,0.0070410067032469,0.500889,11946.889967679976
156.0,control,8,-0.005936353467404825,-0.00013500887562355247,0.024832792580127664,0.9406894366133377,2.3045910596847534,0.46266024573423487,0.7696629213483146,,,,
156.0,event,6,0.03004532617827252,0.0007012258159089666,0.04383582714945073,0.905977902732351,4.167346954345703,0.5993748644716567,0.9101123595505619,,,,
