Repository: sagarnidhish/nmc-degradation-iscat-analysis

# NMC Battery Degradation — Alek_Jiho iSCAT Analysis

Operando interferometric scattering (iSCAT) microscopy of NMC811 cathode particles
during galvanostatic cycling, with simultaneous GAMRY potentiostat electrochemistry.

## Scientific goals

1. Quantify per-particle optical degradation rates and correlate with cell-level capacity fade
2. Distinguish crack-like (discrete) vs gradual degradation kinetics
3. Detect spatial heterogeneity among neighbouring particles
4. Predict remaining useful life from early-cycle optical signatures
5. Identify which optical features precede dQ/dV peak shifts (electro-optical coupling)

## Dataset (Isambard: `/scratch/u6hp/nsagar.u6hp/Alek_Jiho/`)

| Session | Size | Cycles | Notes |
|---|---|---|---|
| NMC_degradation_1_180523 | 16 GB | ~20 | C/20 formation + C/2 |
| NMC_degradation_2_240523 | 30 GB | ~20 | OCV + C/20 + C/2 |
| NMC_degradation_3_160623_Halfthedata | 674 GB | ~158 | Main degradation run; HighCOV sessions |

Each HDF5 contains: `movie` (N×1200×1920 uint16), `average_intensity`, `camera_timing`,
`potentiostat_value` (V, I, charge, time), `echem_dataframe`, `stage_position`.

**Never load the `movie` dataset directly** — up to 60 GB per file.

## Scripts

```
scripts/
  tier1_h5_inventory.py          # metadata scan all HDF5
  tier1_echem_eda.py             # capacity fade, dQ/dV heatmap
  tier1_particle_intensity_eda.py # particle traces, crack detection
  tier1_background_drift.py      # illumination drift per session
  submit_tier1.sh                # SLURM: 1 GPU, 2h

  tier2_rul_regressor.py         # RUL prediction: MLP + GBR, session-holdout CV
  tier2_spatial_heterogeneity.py # 1D CNN encoder + HDBSCAN + Moran's I
  tier2_crack_hazard.py          # discrete-time survival model
  tier2_optical_echem_coupling.py # lagged Spearman + CCA
  submit_tier2.sh                # SLURM: 1 GPU, 4h

  tier3_ts2vec_pretrain.py       # TS2Vec contrastive pretraining on traces
  tier3_multimodal_transformer.py # TFT: optical+echem -> fade acceleration forecast
  tier3_crack_precursor_detector.py # 1D CNN weak supervision + curriculum training
  submit_tier3.sh                # SLURM: 2 GPU, 10h
```

## Outputs (Isambard: `derived/`)

```
derived/
  h5_inventory.csv
  echem_per_cycle.csv
  particle_intensity_normalized.csv
  plots/
  rul/           metrics.json, feature_importance.csv
  spatial/       cluster_assignments.csv, morans_i.json
  hazard/        hazard_predictions.csv, hazard_results.json
  coupling/      lag_correlations.csv, results.json
  ts2vec/        encoder_weights.pt, trace_embeddings.npy
  transformer/   model_weights.pt, predictions.csv
  crack_detector/ model.pt, results.json
  logs/
```

## Running on Isambard

```bash

# Transfer scripts
scp -r scripts/ u6hp.aip2.isambard:/scratch/u6hp/nsagar.u6hp/Alek_Jiho/

# Submit in order (each tier depends on previous tier's derived/ outputs)
ssh u6hp.aip2.isambard "cd /scratch/u6hp/nsagar.u6hp/Alek_Jiho && sbatch scripts/submit_tier1.sh"

# After Tier 1 completes:
ssh u6hp.aip2.isambard "cd /scratch/u6hp/nsagar.u6hp/Alek_Jiho && sbatch scripts/submit_tier2.sh"

# After Tier 2 completes:
ssh u6hp.aip2.isambard "cd /scratch/u6hp/nsagar.u6hp/Alek_Jiho && sbatch scripts/submit_tier3.sh"
```

## Environment

- Isambard-AI Phase 2, GH200 (H100 96GB HBM), aarch64
- `walrus-env` conda: torch 2.5.1+cu124, h5py, scikit-image, pandas, scipy, sklearn
- **fp32 only** — no fp16/autocast (GH200 NaN issue)
- SLURM account: `brics.u6hp`

# Particle Trace Physics Audit

Cycle-level audit over the larger normalized four-particle intensity table.

- Cycle rows: 89
- Cycle range: 2-158
- Any-drop cycles: 4
- Synchronized 2+ drop cycles: 2
- Chosen trace-state k: 2 (silhouette=0.266)

## Top Event Feature Tests
- any_abrupt_drop mean_delta_prev: median pos-neg=-0.116, p=1.03e-05
- any_abrupt_drop max_abs_delta_prev: median pos-neg=0.162, p=0.00133
- any_abrupt_drop mean_abs_delta_prev: median pos-neg=0.0894, p=0.00275
- any_abrupt_drop particle_norm_mean: median pos-neg=-0.0963, p=0.0586
- any_abrupt_drop delta_std_across_particles: median pos-neg=0.049, p=0.0668
- any_abrupt_drop frames_percentile: median pos-neg=-0.298, p=0.255
- any_abrupt_drop n_frames: median pos-neg=-24.5, p=0.255
- any_abrupt_drop V_min: median pos-neg=-0.00521, p=0.434

## Future Drop Classifier
- future_any_drop_within_8cycles: folds=5, mean AUC=0.883, balanced accuracy=0.648
- future_sync2_drop_within_8cycles: folds=3, mean AUC=0.827, balanced accuracy=0.828
- null future_any_drop_within_8cycles: observed AUC=0.883, null p95=0.679, empirical p=0.0020
- null future_sync2_drop_within_8cycles: observed AUC=0.827, null p95=0.744, empirical p=0.0100

## Guardrail

This audit uses the larger four-particle cycle intensity table, not video ROI masks. It tests cycle-level photometry/echem physics hypotheses and early-warning signals, but cannot localize phase fronts or validate diffusion without ROI/video QC.

File: derived_local/particle_trace_physics_audit/particle_trace_cluster_assignments.csv
cycleNo,any_abrupt_drop,synchronized_drop_2plus,capacity_mAh,coulombic_efficiency_pct,trace_state_cluster
2,0,0,0.6617634160010054,99.41619968375969,0
4,0,0,0.6522119151522108,99.1249945026246,0
6,0,0,0.651378193951287,99.1008709231668,0
8,0,0,0.6601349203498337,99.7033958090384,0
10,0,0,0.6589297755617513,99.59398375478416,1
12,0,0,0.6561075442300461,99.04320916306057,1
14,0,0,0.6530329238290579,100.42328259597396,0
26,0,0,0.6474638568058328,98.86159774315372,0
28,0,0,0.6496160466220149,98.7842726531302,0
30,0,0,0.6500891617769337,99.02359602141068,0
32,0,0,0.651167873005438,99.07509948333896,0
34,0,0,0.6498317652090385,98.7624204500116,0
36,0,0,0.6436790965861274,98.90136435694149,0
38,0,0,0.6463712421912423,98.9041707117209,0
40,0,0,0.6456776883909884,98.70623035375256,1
42,0,0,0.6433550351988286,98.73712122331123,0
44,0,0,0.6335059760529974,97.30886282905732,0
46,0,0,0.6398801285556821,98.9004507671446,0
48,0,0,0.6399956269773582,98.86131990909708,0
50,0,0,0.6399385683032753,98.86951111059348,0
52,0,0,0.6399538715053725,98.87612597794325,0
54,0,0,0.6398704223287225,98.85090799924473,0
56,0,0,0.6375714923988263,98.80849336059764,0
58,0,0,0.6391710499937513,98.7462520346092,0
60,1,0,0.6398820700465511,98.8206540493392,0
62,0,0,0.6373127960633862,98.6439268464617,0
64,0,0,0.6378367320564149,98.85440826000784,0
66,0,0,0.6341707408081786,98.83560312289966,0
68,0,0,0.6333962939103049,98.42825552854816,0
70,0,0,0.6342278371662973,98.62141113462258,0
72,0,0,0.6336484013776601,98.65242860018937,0
74,0,0,0.6312882726381965,98.03900241291728,0
76,0,0,0.6265629096357282,98.49423902936768,1
78,0,0,0.6281369715912719,98.81914382910963,1
80,0,0,0.6281793822546397,98.83713792081356,0
82,0,0,0.6285797414432752,98.51204426720564,1
84,0,0,0.626931303671796,98.85731468571622,0
86,1,1,0.623164453387729,98.59700920601584,0
88,0,0,0.625657274255596,99.09615709756363,1
90,0,0,0.6261703468961589,98.8631993478899,1
92,0,0,0.6253181712982415,98.91909233405694,1
94,0,0,0.6268646283366863,98.87589136011783,1
96,0,0,0.6264680253774085,97.9904725551036,0
98,0,0,0.624932044368529,98.1786664417081,0
100,0,0,0.6271394643536904,99.00715790899734,0
102,0,0,0.6269655434009839,98.76904183464588,0
104,0,0,0.6262963091730681,98.70039232971492,0
106,0,0,0.6215962920690086,98.49084541838673,0
108,0,0,0.623962989806186,98.59027240129016,1
110,0,0,0.6265993163629001,99.00844061867976,0
112,0,0,0.831203029316235,99.25550518434362,0
114,0,0,0.8279939523711375,98.56611683914352,0
116,1,1,0.824414588297882,98.39927188340005,1
118,0,0,0.8246261548736477,98.56526636456609,1
123,0,0,0.8194850102914072,98.60063143716702,0
124,0,0,0.8224419924742425,99.21302725391988,1
125,0,0,0.8202095282288281,99.05867704193368,1
126,0,0,0.8733915434641674,179.33998347782418,1
127,0,0,0.8780510836333449,99.12879514014308,1
128,0,0,0.8713986755195169,98.18959526246968,1
129,0,0,0.8674650544306721,98.09191394754308,1
130,0,0,0.8705715169803451,98.5852666034628,1
131,0,0,0.8692177312572485,98.41242448803447,1
132,0,0,0.8671846536490936,98.21771976137757,0
133,0,0,0.8641896534811302,98.2460712349953,0
134,0,0,0.8649637251972643,98.35358148834908,0
136,0,0,0.8604257282877363,98.27382629196318,0
137,0,0,0.8610977598255946,97.7808181508884,0
138,0,0,0.8607193130087532,98.43661334832476,1
139,0,0,0.8579783341994386,98.25055616472328,0
140,0,0,0.8574621449629688,98.2102232792842,0
141,0,0,0.8573090855082833,98.2008539552411,0
142,0,0,0.8574774462410572,98.42387779096435,0
143,0,0,0.8543287971418785,98.20707382736072,0
144,0,0,0.8509060544277643,98.04995067126984,1
145,0,0,0.8525854302627699,98.4197195749566,1
146,0,0,0.8465362155334497,94.75651022551988,1
147,0,0,0.8476244096711879,97.277614199115,1
148,0,0,0.8459858724847423,97.966336448007,1
149,0,0,0.8448736903676513,98.04171255725868,1
150,0,0,0.4018784230033991,46.81331631510453,0
151,0,0,,,0
152,0,0,,,1
153,0,0,,,1
154,0,0,,,0
155,0,0,,,0
156,1,0,,,0
157,0,0,,,0
158,0,0,,,0

File: derived_local/particle_trace_physics_audit/particle_trace_echem_correlations.csv
left_feature,right_feature,n,rho,p_value
V_max,particle_norm_mean,81,0.6259293890844787,4.144221338910567e-10
V_max,particle_norm_range,81,0.47540687070776333,7.293304266108697e-06
V_max,particle_norm_std,81,0.4587173142166009,1.6560900248447577e-05
coulombic_efficiency_pct,particle_norm_mean,81,-0.455738797087193,1.908585008237623e-05
capacity_mAh,particle_norm_mean,81,0.45390951846657546,2.0810225758602482e-05
V_max,mean_abs_delta_prev,80,-0.24991813751331696,0.025367395390061387
V_max,max_abs_delta_prev,80,-0.23792407443801286,0.033571165972683226
capacity_mAh,particle_norm_range,81,0.20744362516707748,0.06313443667774095
capacity_mAh,mean_abs_delta_prev,80,-0.19885254836574678,0.07701007709371153
capacity_mAh,particle_norm_std,81,0.19482946493910874,0.08134136540282727
capacity_mAh,max_abs_delta_prev,80,-0.18330187034582984,0.10362664454106574
coulombic_efficiency_pct,particle_norm_range,81,-0.18169807699980642,0.1045017936791049
coulombic_efficiency_pct,max_abs_delta_prev,80,0.18215802092089486,0.10583725383750343
coulombic_efficiency_pct,particle_norm_std,81,-0.16023125695409485,0.1530278266693744
coulombic_efficiency_pct,mean_delta_prev,80,-0.13741209563994375,0.22418184370024208
coulombic_efficiency_pct,mean_abs_delta_prev,80,0.12795433634969103,0.2580117423191129
V_min,mean_delta_prev,80,0.10568514610831238,0.35081179545996055
V_min,particle_norm_range,81,-0.09067581325285766,0.42078594294564947
V_min,max_abs_delta_prev,80,-0.08735737473295298,0.44098820505715347
V_min,particle_norm_std,81,-0.08672348899766034,0.44139951958452767
V_max,mean_delta_prev,80,0.060801606344376,0.5921222405238231
V_min,particle_norm_mean,81,0.052204921019734084,0.6434665714500222
capacity_mAh,mean_delta_prev,80,0.025293014533520865,0.8237668866956667
V_min,mean_abs_delta_prev,80,0.005857639461426038,0.9588727806493159
