Repository: sagarnidhish/nmc-degradation-iscat-analysis

# NMC Battery Degradation — Alek_Jiho iSCAT Analysis

Operando interferometric scattering (iSCAT) microscopy of NMC811 cathode particles
during galvanostatic cycling, with simultaneous GAMRY potentiostat electrochemistry.

## Scientific goals

1. Quantify per-particle optical degradation rates and correlate with cell-level capacity fade
2. Distinguish crack-like (discrete) vs gradual degradation kinetics
3. Detect spatial heterogeneity among neighbouring particles
4. Predict remaining useful life from early-cycle optical signatures
5. Identify which optical features precede dQ/dV peak shifts (electro-optical coupling)

## Dataset (Isambard: `/scratch/u6hp/nsagar.u6hp/Alek_Jiho/`)

| Session | Size | Cycles | Notes |
|---|---|---|---|
| NMC_degradation_1_180523 | 16 GB | ~20 | C/20 formation + C/2 |
| NMC_degradation_2_240523 | 30 GB | ~20 | OCV + C/20 + C/2 |
| NMC_degradation_3_160623_Halfthedata | 674 GB | ~158 | Main degradation run; HighCOV sessions |

Each HDF5 contains: `movie` (N×1200×1920 uint16), `average_intensity`, `camera_timing`,
`potentiostat_value` (V, I, charge, time), `echem_dataframe`, `stage_position`.

**Never load the `movie` dataset directly** — up to 60 GB per file.

## Scripts

```
scripts/
  tier1_h5_inventory.py          # metadata scan all HDF5
  tier1_echem_eda.py             # capacity fade, dQ/dV heatmap
  tier1_particle_intensity_eda.py # particle traces, crack detection
  tier1_background_drift.py      # illumination drift per session
  submit_tier1.sh                # SLURM: 1 GPU, 2h

  tier2_rul_regressor.py         # RUL prediction: MLP + GBR, session-holdout CV
  tier2_spatial_heterogeneity.py # 1D CNN encoder + HDBSCAN + Moran's I
  tier2_crack_hazard.py          # discrete-time survival model
  tier2_optical_echem_coupling.py # lagged Spearman + CCA
  submit_tier2.sh                # SLURM: 1 GPU, 4h

  tier3_ts2vec_pretrain.py       # TS2Vec contrastive pretraining on traces
  tier3_multimodal_transformer.py # TFT: optical+echem -> fade acceleration forecast
  tier3_crack_precursor_detector.py # 1D CNN weak supervision + curriculum training
  submit_tier3.sh                # SLURM: 2 GPU, 10h
```

## Outputs (Isambard: `derived/`)

```
derived/
  h5_inventory.csv
  echem_per_cycle.csv
  particle_intensity_normalized.csv
  plots/
  rul/           metrics.json, feature_importance.csv
  spatial/       cluster_assignments.csv, morans_i.json
  hazard/        hazard_predictions.csv, hazard_results.json
  coupling/      lag_correlations.csv, results.json
  ts2vec/        encoder_weights.pt, trace_embeddings.npy
  transformer/   model_weights.pt, predictions.csv
  crack_detector/ model.pt, results.json
  logs/
```

## Running on Isambard

```bash

# Transfer scripts
scp -r scripts/ u6hp.aip2.isambard:/scratch/u6hp/nsagar.u6hp/Alek_Jiho/

# Submit in order (each tier depends on previous tier's derived/ outputs)
ssh u6hp.aip2.isambard "cd /scratch/u6hp/nsagar.u6hp/Alek_Jiho && sbatch scripts/submit_tier1.sh"

# After Tier 1 completes:
ssh u6hp.aip2.isambard "cd /scratch/u6hp/nsagar.u6hp/Alek_Jiho && sbatch scripts/submit_tier2.sh"

# After Tier 2 completes:
ssh u6hp.aip2.isambard "cd /scratch/u6hp/nsagar.u6hp/Alek_Jiho && sbatch scripts/submit_tier3.sh"
```

## Environment

- Isambard-AI Phase 2, GH200 (H100 96GB HBM), aarch64
- `walrus-env` conda: torch 2.5.1+cu124, h5py, scikit-image, pandas, scipy, sklearn
- **fp32 only** — no fp16/autocast (GH200 NaN issue)
- SLURM account: `brics.u6hp`

# Particle Trace Physics Audit

Cycle-level audit over the larger normalized four-particle intensity table.

- Cycle rows: 89
- Cycle range: 2-158
- Any-drop cycles: 4
- Synchronized 2+ drop cycles: 2
- Chosen trace-state k: 2 (silhouette=0.266)

## Top Event Feature Tests
- any_abrupt_drop mean_delta_prev: median pos-neg=-0.116, p=1.03e-05
- any_abrupt_drop max_abs_delta_prev: median pos-neg=0.162, p=0.00133
- any_abrupt_drop mean_abs_delta_prev: median pos-neg=0.0894, p=0.00275
- any_abrupt_drop particle_norm_mean: median pos-neg=-0.0963, p=0.0586
- any_abrupt_drop delta_std_across_particles: median pos-neg=0.049, p=0.0668
- any_abrupt_drop frames_percentile: median pos-neg=-0.298, p=0.255
- any_abrupt_drop n_frames: median pos-neg=-24.5, p=0.255
- any_abrupt_drop V_min: median pos-neg=-0.00521, p=0.434

## Future Drop Classifier
- future_any_drop_within_8cycles: folds=5, mean AUC=0.883, balanced accuracy=0.648
- future_sync2_drop_within_8cycles: folds=3, mean AUC=0.827, balanced accuracy=0.828
- null future_any_drop_within_8cycles: observed AUC=0.883, null p95=0.679, empirical p=0.0020
- null future_sync2_drop_within_8cycles: observed AUC=0.827, null p95=0.744, empirical p=0.0100

## Guardrail

This audit uses the larger four-particle cycle intensity table, not video ROI masks. It tests cycle-level photometry/echem physics hypotheses and early-warning signals, but cannot localize phase fronts or validate diffusion without ROI/video QC.

File: derived_local/particle_trace_physics_audit/particle_trace_cycle_features.csv (part 1 of 2)
cycleNo,particle0,particle1,particle2,particle3,addrs,n_frames,particle0_norm,particle0_abrupt_drop,particle1_norm,particle1_abrupt_drop,particle2_norm,particle2_abrupt_drop,particle3_norm,particle3_abrupt_drop,particle0_norm_delta_prev,particle0_norm_abs_delta_prev,particle0_norm_rolling3_slope,particle0_norm_rolling5_mean,particle0_norm_rolling5_std,particle1_norm_delta_prev,particle1_norm_abs_delta_prev,particle1_norm_rolling3_slope,particle1_norm_rolling5_mean,particle1_norm_rolling5_std,particle2_norm_delta_prev,particle2_norm_abs_delta_prev,particle2_norm_rolling3_slope,particle2_norm_rolling5_mean,particle2_norm_rolling5_std,particle3_norm_delta_prev,particle3_norm_abs_delta_prev,particle3_norm_rolling3_slope,particle3_norm_rolling5_mean,particle3_norm_rolling5_std,particle_norm_mean,particle_norm_std,particle_norm_min,particle_norm_max,particle_norm_range,particle_norm_cv,mean_delta_prev,mean_abs_delta_prev,max_abs_delta_prev,delta_std_across_particles,drop_count,any_abrupt_drop,synchronized_drop_2plus,synchronized_drop_3plus,cycle_gap,frames_percentile,future_any_drop_within_4cycles,future_sync2_drop_within_4cycles,cycles_to_next_drop_within_4,future_any_drop_within_8cycles,future_sync2_drop_within_8cycles,cycles_to_next_drop_within_8,future_any_drop_within_16cycles,future_sync2_drop_within_16cycles,cycles_to_next_drop_within_16,charge_capacity_mAh,discharge_capacity_mAh,capacity_mAh,coulombic_efficiency_pct,V_min,V_max,n_points
2,355,122,244,18,D://NMC_degradation_3_160623_Halfthedata\2_c2_x14_200623chopped\2_c2_x14_200623_cycle1.hdf5,945.0,1.0,False,1.0,False,1.0,False,1.0,False,,,,,,,,,,,,,,,,,,,,,1.0,0.0,1.0,1.0,0.0,0.0,,,,,0,0,0,0,,0.6067415730337079,0,0,,0,0,,0,0,,0.6656494797689486,0.6617634160010054,0.6617634160010054,99.41619968375969,2.999776,4.200073,95349.0
4,342,128,242,19,D://NMC_degradation_3_160623_Halfthedata\2_c2_x14_200623chopped\2_c2_x14_200623_cycle11.hdf5,940.0,0.9633802816901408,False,1.0491803278688523,False,0.9918032786885246,False,1.0555555555555556,False,-0.03661971830985922,0.03661971830985922,,0.9816901408450704,0.025894051142042667,0.04918032786885229,0.04918032786885229,,1.0245901639344261,0.034775743337043204,-0.008196721311475419,0.008196721311475419,,0.9959016393442623,0.005795957222840599,0.05555555555555558,0.05555555555555558,,1.0277777777777777,0.0392837100659194,1.0149798609507683,0.044779941474236924,0.9633802816901408,1.0555555555555556,0.0921752738654148,0.04411904432496812,0.014979860950768309,0.03738808076143563,0.05555555555555558,0.044779941474236924,0,0,0,0,2.0,0.5449438202247191,0,0,,0,0,,0,0,,0.6579691816627963,0.6522119151522108,0.6522119151522108,99.1249945026246,2.999969,4.200073,94165.0
6,325,117,228,16,D://NMC_degradation_3_160623_Halfthedata\2_c2_x14_200623chopped\2_c2_x14_200623_cycle13.hdf5,940.0,0.9154929577464788,False,0.9590163934426228,False,0.9344262295081968,False,0.8888888888888888,False,-0.04788732394366202,0.04788732394366202,-0.042253521126760576,0.9596244131455398,0.04237853181745272,-0.0901639344262295,0.0901639344262295,-0.020491803278688568,1.0027322404371584,0.045144020879394266,-0.05737704918032782,0.05737704918032782,-0.03278688524590153,0.9754098360655737,0.035728679865087515,-0.16666666666666674,0.16666666666666674,-0.05555555555555557,0.9814814814814815,0.08486251286955258,0.9244561173965468,0.0296601966195349,0.8888888888888888,0.9590163934426228,0.07012750455373395,0.032083942181121525,-0.09052374355422152,0.09052374355422152,0.16666666666666674,0.05389632587304491,0,0,0,0,2.0,0.5449438202247191,0,0,,0,0,,0,0,,0.6572880620356025,0.651378193951287,0.651378193951287,99.1008709231668,2.999969,4.200073,94056.0
8,376,129,255,18,D://NMC_degradation_3_160623_Halfthedata\2_c2_x14_200623chopped\2_c2_x14_200623_cycle3.hdf5,942.0,1.0591549295774647,False,1.0573770491803278,False,1.0450819672131149,False,1.0,False,0.14366197183098595,0.14366197183098595,0.04788732394366215,0.984507042253521,0.06061249237000004,0.09836065573770503,0.09836065573770503,0.004098360655737825,1.0163934426229506,0.04588211919056469,0.1106557377049181,0.1106557377049181,0.026639344262295136,0.992827868852459,0.04543761849607267,0.11111111111111116,0.11111111111111116,-0.02777777777777755,0.9861111111111112,0.06990587440065509,1.0404034864927267,0.027652898285044712,1.0,1.0591549295774647,0.05915492957746471,0.026579013473190652,0.11594736909618006,0.11594736909618006,0.14366197183098595,0.019397443522110553,0,0,0,0,2.0,0.5842696629213483,0,0,,0,0,,0,0,,0.6620987329400375,0.6601349203498337,0.6601349203498337,99.7033958090384,2.976612,4.200266,71705.0
10,376,132,254,16,D://NMC_degradation_3_160623_Halfthedata\2_c2_x14_200623chopped\2_c2_x14_200623_cycle5.hdf5,942.0,1.0591549295774647,False,1.0819672131147542,False,1.040983606557377,False,0.8888888888888888,False,0.0,0.0,0.07183098591549315,0.9994366197183098,0.06220825580148602,0.024590163934426368,0.024590163934426368,0.06147540983606576,1.0295081967213116,0.04938482075866262,-0.004098360655737876,0.004098360655737876,0.0532786885245904,1.0024590163934426,0.04485786325413812,-0.11111111111111116,0.11111111111111116,1.6427249470549956e-16,0.9666666666666666,0.07453559924999298,1.0177486595346212,0.08752752914903651,0.8888888888888888,1.0819672131147542,0.19307832422586535,0.08600112447120256,-0.022654826958105667,0.03494990892531885,0.11111111111111116,0.06031635211318544,0,0,0,0,2.0,0.5842696629213483,0,0,,0,0,,0,0,,0.6616160441820849,0.6589297755617513,0.6589297755617513,99.59398375478416,2.96503,4.202196,52469.0
12,376,139,261,16,D://NMC_degradation_3_160623_Halfthedata\2_c2_x14_200623chopped\2_c2_x14_200623_cycle7.hdf5,941.0,1.0591549295774647,False,1.139344262295082,False,1.069672131147541,False,0.8888888888888888,False,0.0,0.0,8.378528922508307e-17,1.0112676056338028,0.06772290298688058,0.05737704918032782,0.05737704918032782,0.040983606557377185,1.0573770491803278,0.06531712069880852,0.028688524590164022,0.028688524590164022,0.012295081967213272,1.0163934426229508,0.05382756367444137,0.0,0.0,-0.05555555555555564,0.9444444444444444,0.0785674201318386,1.0392650529772443,0.10637831304302287,0.8888888888888888,1.139344262295082,0.25045537340619317,0.10235917462852677,0.02151639344262296,0.02151639344262296,0.05737704918032782,0.027467171124157228,0,0,0,0,2.0,0.5617977528089888,0,0,,0,0,,0,0,,0.6624457646054849,0.6561075442300461,0.6561075442300461,99.04320916306057,2.990896,4.20181,47321.0
14,363,131,254,19,D://NMC_degradation_3_160623_Halfthedata\2_c2_x14_200623chopped\2_c2_x14_200623_cycle9.hdf5,942.0,1.0225352112676056,False,1.0737704918032789,False,1.040983606557377,False,1.0555555555555556,False,-0.036619718309859106,0.036619718309859106,-0.01830985915492928,1.0230985915492958,0.06220825580148599,-0.06557377049180313,0.06557377049180313,-0.004098360655737518,1.062295081967213,0.06547123130398665,-0.028688524590164022,0.028688524590164022,8.094889793240983e-17,1.0262295081967214,0.05269223262172186,0.16666666666666674,0.16666666666666674,0.0833333333333334,0.9444444444444444,0.0785674201318386,1.0482112162959543,0.021746351880782274,1.0225352112676056,1.0737704918032789,0.05123528053567328,0.02074615453708555,0.00894616331871012,0.07438717001462325,0.16666666666666674,0.10633531400565416,0,0,0,0,2.0,0.5842696629213483,0,0,,0,0,,0,0,,0.6502804000705293,0.6530329238290579,0.6530329238290579,100.42328259597396,2.999776,4.200073,94417.0
26,382,129,250,18,D://NMC_degradation_3_160623_Halfthedata\4_c2_x10_240623chopped\4_c2_x10_240623_cycle1.hdf5,927.0,1.076056338028169,False,1.0573770491803278,False,1.024590163934426,False,1.0,False,0.05352112676056331,0.05352112676056331,0.008450704225352233,1.0552112676056338,0.01967802726374376,-0.01639344262295106,0.01639344262295106,-0.04098360655737685,1.0819672131147542,0.033795947750964804,-0.01639344262295106,0.01639344262295106,-0.022540983606557378,1.044262295081967,0.01623902684931092,-0.05555555555555558,0.05555555555555558,0.05555555555555569,0.9666666666666666,0.07453559924999298,1.0395058877857306,0.033855121770390066,1.0,1.076056338028169,0.07605633802816891,0.03256847524212243,-0.008705328510223598,0.03546589189050525,0.05555555555555558,0.04540664307854463,0,0,0,0,12.0,0.46629213483146065,0,0,,0,0,,0,0,,0.6549194748884893,0.6474638568058328,0.6474638568058328,98.86159774315372,2.999969,4.200073,93602.0
28,381,130,250,19,D://NMC_degradation_3_160623_Halfthedata\4_c2_x10_240623chopped\4_c2_x10_240623_cycle3.hdf5,934.0,1.0732394366197182,False,1.0655737704918034,False,1.024590163934426,False,1.0555555555555556,False,-0.0028169014084507005,0.0028169014084507005,0.02535211267605647,1.0580281690140845,0.02132303196369035,0.00819672131147553,0.00819672131147553,-0.004098360655737671,1.0836065573770493,0.03247805369862159,0.0,0.0,-0.008196721311475513,1.0401639344262295,0.01841984020839719,0.05555555555555558,0.05555555555555558,2.3125063820860983e-16,0.9777777777777776,0.08425417160057279,1.0547397316503757,0.021364124786451257,1.024590163934426,1.0732394366197182,0.04864927268529229,0.020255352240331665,0.015233843864645102,0.016642294568870453,0.05555555555555558,0.027284066970302223,0,0,0,0,2.0,0.5224719101123596,0,0,,0,0,,0,0,,0.6576108009653199,0.6496160466220149,0.6496160466220149,98.7842726531302,2.980858,4.200073,81639.0
30,387,127,252,18,D://NMC_degradation_3_160623_Halfthedata\4_c2_x10_240623chopped\4_c2_x10_240623_cycle5.hdf5,933.0,1.0901408450704226,False,1.040983606557377,False,1.0327868852459017,False,1.0,False,0.016901408450704425,0.016901408450704425,0.0070422535211269914,1.0642253521126759,0.025771184251228253,-0.024590163934426368,0.024590163934426368,-0.008196721311475159,1.0754098360655737,0.03774053912531619,0.008196721311475752,0.008196721311475752,0.004098360655738153,1.0385245901639342,0.01869140041146152,-0.05555555555555558,0.05555555555555558,1.4218392530957516e-16,1.0,0.06804138174397716,1.0409778342184253,0.03725263396350536,1.0,1.0901408450704226,0.09014084507042264,0.035786193268442595,-0.013761897431950443,0.02631096231304053,0.05555555555555558,0.03309773647635053,0,0,0,0,2.0,0.5,0,0,,0,0,,0,0,,0.6564992465395547,0.6500891617769337,0.6500891617769337,99.02359602141068,2.992055,4.201423999999999,69357.0
32,400,135,263,18,D://NMC_degradation_3_160623_Halfthedata\4_c2_x10_240623chopped\4_c2_x10_240623_cycle7.hdf5,934.0,1.1267605633802815,False,1.1065573770491803,False,1.0778688524590163,False,1.0,False,0.036619718309858884,0.036619718309858884,0.026760563380281814,1.0777464788732396,0.03750818200761462,0.06557377049180335,0.06557377049180335,0.020491803278688513,1.0688524590163935,0.02431540487572393,0.04508196721311464,0.04508196721311464,0.026639344262295358,1.0401639344262295,0.022146321452633462,0.0,0.0,-0.027777777777777693,1.0222222222222221,0.030429030972509187,1.0777966982221194,0.055608656994864426,1.0,1.1267605633802815,0.12676056338028152,0.05159475538067034,0.03681886400369422,0.03681886400369422,0.06557377049180335,0.027390946967440037,0,0,0,0,2.0,0.5224719101123596,0,0,,0,0,,0,0,,0.657246751606787,0.651167873005438,0.651167873005438,99.07509948333896,2.967153,4.201617,55087.0
34,389,133,255,17,D://NMC_degradation_3_160623_Halfthedata\4_c2_x10_240623chopped\4_c2_x10_240623_cycle9.hdf5,933.0,1.095774647887324,False,1.0901639344262295,False,1.0450819672131149,False,0.9444444444444444,False,-0.030985915492957483,0.030985915492957483,0.002816901408450799,1.092394366197183,0.02139732846741696,-0.016393442622950838,0.016393442622950838,0.024590163934426545,1.0721311475409836,0.02617822856175665,-0.032786885245901454,0.032786885245901454,0.00614754098360667,1.040983606557377,0.02225979608852524,-0.05555555555555558,0.05555555555555558,-0.027777777777777575,1.0,0.039283710065919256,1.0438662484927783,0.07005743059026272,0.9444444444444444,1.095774647887324,0.15133020344287962,0.06711341677290315,-0.03393044972934134,0.03393044972934134,0.05555555555555558,0.01617786390763191,0,0,0,0,2.0,0.5,0,0,,0,0,,0,0,,0.6579747258603789,0.6498317652090385,0.6498317652090385,98.7624204500116,2.995722,4.202389,47321.0
36,390,134,257,17,D://NMC_degradation_3_160623_Halfthedata\5_c2_x10_260623chopped\5_c2_x10_260623_cycle1.hdf5,921.0,1.0985915492957747,False,1.098360655737705,False,1.0532786885245902,False,0.9444444444444444,False,0.0028169014084507005,0.0028169014084507005,-0.014084507042253258,1.0969014084507043,0.01937323815667487,0.00819672131147553,0.00819672131147553,-0.004098360655737646,1.080327868852459,0.02681217579310883,0.008196721311475308,0.008196721311475308,-0.012295081967213059,1.0467213114754097,0.020614387442556472,0.0,0.0,-0.02777777777777786,0.9888888888888889,0.046481112585226386,1.0486688345006285,0.07267628862997184,0.9444444444444444,1.0985915492957747,0.15414710485133032,0.06930337418159277,0.004802586007850385,0.004802586007850385,0.00819672131147553,0.004084445478875559,0,0,0,0,2.0,0.38202247191011235,0,0,,0,0,,0,0,,0.6508293396874157,0.6436790965861274,0.6436790965861274,98.90136435694149,2.999776,4.200073,93037.0
38,363,126,237,17,D://NMC_degradation_3_160623_Halfthedata\5_c2_x10_260623chopped\5_c2_x10_260623_cycle3.hdf5,929.0,1.0225352112676056,False,1.0327868852459017,False,0.971311475409836,False,0.9444444444444444,False,-0.07605633802816913,0.07605633802816913,-0.036619718309859,1.0867605633802817,0.038592577348288554,-0.06557377049180335,0.06557377049180335,-0.02868852459016376,1.0737704918032787,0.034289345349757513,-0.08196721311475419,0.08196721311475419,-0.03688524590163924,1.0360655737704918,0.039777329700167036,0.0,0.0,-6.513087709172708e-17,0.9666666666666668,0.03042903097250923,0.9927695040919469,0.04196485236855926,0.9444444444444444,1.0327868852459017,0.08834244080145726,0.04227048896605976,-0.05589933040868167,0.05589933040868167,0.08196721311475419,0.03787773926732563,0,0,0,0,2.0,0.48314606741573035,0,0,,0,0,,0,0,,0.6535328465320648,0.6463712421912423,0.6463712421912423,98.9041707117209,2.972365,4.201617,76492.0
40,341,116,220,20,D://NMC_degradation_3_160623_Halfthedata\5_c2_x10_260623chopped\5_c2_x10_260623_cycle5.hdf5,927.0,0.9605633802816902,False,0.9508196721311476,False,0.9016393442622952,False,1.1111111111111112,False,-0.06197183098591541,0.06197183098591541,-0.06901408450704216,1.0608450704225354,0.06803268873680185,-0.08196721311475408,0.08196721311475408,-0.07377049180327874,1.0557377049180328,0.06541990144011459,-0.06967213114754078,0.06967213114754078,-0.07581967213114738,1.0098360655737706,0.07236827639311794,0.16666666666666674,0.16666666666666674,0.08333333333333351,0.9888888888888889,0.0724355822800294,0.981033376946561,0.09047194422100589,0.9016393442622952,1.1111111111111112,0.20947176684881597,0.09222106642548421,-0.011736127145385883,0.09506946047871925,0.16666666666666674,0.1192199211212534,0,0,0,0,2.0,0.46629213483146065,0,0,,0,0,,0,0,,0.65414076302676,0.6456776883909884,0.6456776883909884,98.70623035375256,2.999969,4.201423999999999,55703.0
42,352,114,222,18,D://NMC_degradation_3_160623_Halfthedata\5_c2_x10_260623chopped\5_c2_x10_260623_cycle7.hdf5,925.0,0.991549295774648,False,0.9344262295081968,False,0.9098360655737704,False,1.0,False,0.030985915492957816,0.030985915492957816,-0.015492957746478691,1.0338028169014084,0.061875725736588186,-0.016393442622950838,0.016393442622950838,-0.04918032786885253,1.021311475409836,0.07636599802525983,0.008196721311475197,0.008196721311475197,-0.030737704918032602,0.9762295081967214,0.07189090020194672,-0.11111111111111116,0.11111111111111116,0.02777777777777795,0.9888888888888889,0.0724355822800294,0.9589528977141538,0.04382316900671993,0.9098360655737704,1.0,0.09016393442622961,0.04569897970085994,-0.022080479232407246,0.04167179763462375,0.11111111111111116,0.06242741630630278,0,0,0,0,2.0,0.43820224719101125,0,0,,0,0,,0,0,,0.651583748065501,0.6433550351988286,0.6433550351988286,98.73712122331123,2.94978,4.200073,46147.0
44,375,125,244,20,D://NMC_degradation_3_160623_Halfthedata\5_c2_x10_260623chopped\5_c2_x10_260623_cycle9.hdf5,925.0,1.056338028169014,False,1.024590163934426,False,1.0,False,1.1111111111111112,False,0.064788732394366,0.064788732394366,0.04788732394366215,1.0259154929577465,0.05401550762948858,0.09016393442622916,0.09016393442622916,0.03688524590163927,1.0081967213114755,0.0665904787265243,0.09016393442622961,0.09016393442622961,0.049180327868852576,0.9672131147540984,0.06342535877271359,0.11111111111111116,0.11111111111111116,1.6964935913372018e-16,1.0222222222222221,0.08425417160057269,1.0480098258036379,0.047974142680745825,1.0,1.1111111111111112,0.11111111111111116,0.04577642451391919,0.08905692808948398,0.08905692808948398,0.11111111111111116,0.018954183681597056,0,0,0,0,2.0,0.43820224719101125,0,0,,0,0,,1,0,16.0,0.651025978143305,0.6335059760529974,0.6335059760529974,97.30886282905732,2.999969,4.202003,68598.0
46,365,120,238,19,D://NMC_degradation_3_160623_Halfthedata\6_c2_x10_270623_2chopped\6_c2_x10_270623_2_cycle1.hdf5,919.0,1.028169014084507,False,0.9836065573770492,False,0.9754098360655736,False,1.0555555555555556,False,-0.028169014084507005,0.028169014084507005,0.01830985915492951,1.011830985915493,0.03674949917138128,-0.04098360655737676,0.04098360655737676,0.024590163934426392,0.9852459016393442,0.04352760015525155,-0.024590163934426368,0.024590163934426368,0.0327868852459018,0.951639344262295,0.043411680907754914,-0.05555555555555558,0.05555555555555558,0.027777777777777887,1.0444444444444445,0.07243558228002923,1.0106852407706715,0.03784458019155298,0.9754098360655736,1.0555555555555556,0.08014571948998195,0.0374444769399181,-0.03732458503296643,0.03732458503296643,0.05555555555555558,0.014044532563941376,0,0,0,0,2.0,0.3539325842696629,0,0,,0,0,,1,0,14.0,0.6469941477438187,0.6398801285556821,0.6398801285556821,98.9004507671446,2.999969,4.200073,92490.0
48,370,122,242,17,D://NMC_degradation_3_160623_Halfthedata\6_c2_x10_270623_2chopped\6_c2_x10_270623_2_cycle3.hdf5,924.0,1.0422535211267605,False,1.0,False,0.9918032786885246,False,0.9444444444444444,False,0.014084507042253502,0.014084507042253502,-0.007042253521126694,1.015774647887324,0.03916404798070893,0.016393442622950838,0.016393442622950838,-0.012295081967212847,0.9786885245901639,0.03647310731358506,0.01639344262295095,0.01639344262295095,-0.004098360655737731,0.9557377049180328,0.04658449914223846,-0.11111111111111116,0.11111111111111116,-0.08333333333333327,1.0444444444444447,0.07243558228002923,0.9946253110649323,0.040097451774225676,0.9444444444444444,1.0422535211267605,0.09780907668231609,0.04031412767014129,-0.016059929705738968,0.03949562584981661,0.11111111111111116,0.06337680149818185,0,0,0,0,2.0,0.4044943820224719,0,0,,0,0,,1,0,12.0,0.6473670668830174,0.6399956269773582,0.6399956269773582,98.86131990909708,2.999969,4.200073,92525.0
50,379,130,248,20,D://NMC_degradation_3_160623_Halfthedata\6_c2_x10_270623_2chopped\6_c2_x10_270623_2_cycle5.hdf5,924.0,1.0676056338028168,False,1.0655737704918034,False,1.0163934426229508,False,1.1111111111111112,False,0.025352112676056304,0.025352112676056304,0.019718309859155115,1.0371830985915493,0.02950359655836883,0.06557377049180335,0.06557377049180335,0.04098360655737725,1.001639344262295,0.048630809751447006,0.024590163934426257,0.024590163934426257,0.020491803278688624,0.9786885245901639,0.041228774885112285,0.16666666666666674,0.16666666666666674,0.02777777777777787,1.0444444444444445,0.07243558228002923,1.0651709895071706,0.038711899886189206,1.0163934426229508,1.1111111111111112,0.09471766848816032,0.036343366715329235,0.07054567844223816,0.07054567844223816,0.16666666666666674,0.06687882561331414,0,0,0,0,2.0,0.4044943820224719,0,0,,0,0,,1,0,10.0,0.6472557223302668,0.6399385683032753,0.6399385683032753,98.86951111059348,2.999776,4.200073,92513.0
52,382,132,251,19,D://NMC_degradation_3_160623_Halfthedata\6_c2_x10_270623_2chopped\6_c2_x10_270623_2_cycle7.hdf5,925.0,1.076056338028169,False,1.0819672131147542,False,1.028688524590164,False,1.0555555555555556,False,0.008450704225352101,0.008450704225352101,0.016901408450704307,1.0540845070422535,0.01924997133889568,0.016393442622950838,0.016393442622950838,0.04098360655737712,1.0311475409836066,0.041955684892032157,0.012295081967213184,0.012295081967213184,0.01844262295081981,1.0024590163934426,0.020817090326557704,-0.05555555555555558,0.05555555555555558,0.055555555555555476,1.0555555555555556,0.06804138174397692,1.0605669078221607,0.0240779323845789,1.028688524590164,1.0819672131147542,0.05327868852459017,0.022702888622106968,-0.004604081685009864,0.023173696092767926,0.05555555555555558,0.03412212324360011,0,0,0,0,2.0,0.43820224719101125,0,0,,1,0,8.0,1,0,8.0,0.6472278977112533,0.6399538715053725,0.6399538715053725,98.87612597794325,2.999776,4.200073,92512.0
54,365,126,238,19,D://NMC_degradation_3_160623_Halfthedata\6_c2_x10_270623_2chopped\6_c2_x10_270623_2_cycle9.hdf5,924.0,1.028169014084507,False,1.0327868852459017,False,0.9754098360655736,False,1.0555555555555556,False,-0.04788732394366191,0.04788732394366191,-0.019718309859154827,1.0484507042253521,0.022305163825159645,-0.049180327868852514,0.049180327868852514,-0.01639344262295068,1.0327868852459017,0.04179524191469522,-0.05327868852459039,0.05327868852459039,-0.020491803278688655,0.9975409836065573,0.024176854432381267,0.0,0.0,-0.027777777777777693,1.0444444444444443,0.06085806194501822,1.0229803227378844,0.03389782776462304,0.9754098360655736,1.0555555555555556,0.08014571948998195,0.03313634388772949,-0.0375865850842762,0.0375865850842762,0.05327868852459039,0.025162893192710232,0,0,0,0,2.0,0.4044943820224719,0,0,,1,0,6.0,1,0,6.0,0.6473085935979581,0.6398704223287225,0.6398704223287225,98.85090799924473,2.999776,4.200073,92512.0
56,371,126,243,20,D://NMC_degradation_3_160623_Halfthedata\7_c2_x10_290623chopped\7_c2_x10_290623_cycle1.hdf5,913.0,1.0450704225352112,False,1.0327868852459017,False,0.9959016393442623,False,1.1111111111111112,False,0.016901408450704203,0.016901408450704203,-0.015492957746478749,1.0518309859154928,0.01957695814523277,0.0,0.0,-0.024590163934426014,1.042622950819672,0.03195670276986584,0.020491803278688714,0.020491803278688714,-0.0163934426229509,1.0016393442622953,0.021017838368783587,0.05555555555555558,0.05555555555555558,0.027777777777777825,1.0555555555555556,0.06804138174397692,1.0462175145591215,0.04804360448575204,0.9959016393442623,1.1111111111111112,0.11520947176684881,0.04592123895574213,0.023237191821237124,0.023237191821237124,0.05555555555555558,0.02332468668863212,0,0,0,0,2.0,0.30337078651685395,1,0,4.0,1,0,4.0,1,0,4.0,0.6452598058266455,0.6375714923988263,0.6375714923988263,98.80849336059764,2.999969,4.200073,92199.0
58,373,130,246,21,D://NMC_degradation_3_160623_Halfthedata\7_c2_x10_290623chopped\7_c2_x10_290623_cycle3.hdf5,919.0,1.0507042253521126,False,1.0655737704918034,False,1.0081967213114753,False,1.1666666666666667,False,0.005633802816901401,0.005633802816901401,0.011267605633803041,1.0535211267605633,0.01889634910563207,0.032786885245901676,0.032786885245901676,0.016393442622950963,1.0557377049180328,0.02199411125409697,0.012295081967212962,0.012295081967212962,0.016393442622951032,1.0049180327868854,0.020368481376703405,0.05555555555555558,0.05555555555555558,0.05555555555555583,1.1,0.04648111258522573,1.0727853459555146,0.06714406282923703,1.0081967213114753,1.1666666666666667,0.15846994535519143,0.06258853467972456,0.026567831396392905,0.026567831396392905,0.05555555555555558,0.022515992179973746,0,0,0,0,2.0,0.3539325842696629,1,0,2.0,1,0,2.0,1,0,2.0,0.6472863899378487,0.6391710499937513,0.6391710499937513,98.7462520346092,2.991089,4.201038,71886.0
60,363,128,240,17,D://NMC_degradation_3_160623_Halfthedata\7_c2_x10_290623chopped\7_c2_x10_290623_cycle5.hdf5,920.0,1.0225352112676056,False,1.0491803278688523,False,0.9836065573770492,False,0.9444444444444444,True,-0.028169014084507005,0.028169014084507005,-0.01126760563380265,1.044507042253521,0.021117368804497248,-0.01639344262295106,0.01639344262295106,0.008196721311475499,1.0524590163934426,0.021374434115419172,-0.024590163934426146,0.024590163934426146,-0.006147540983606565,0.9983606557377052,0.02101783836878358,-0.22222222222222232,0.22222222222222232,-0.08333333333333327,1.0666666666666669,0.08240220541217377,0.9999416352394879,0.04575912107438528,0.9444444444444444,1.0491803278688523,0.10473588342440787,0.04576179195041308,-0.07284371071602663,0.07284371071602663,0.22222222222222232,0.09970758206493821,1,1,0,0,2.0,0.3707865168539326,0,0,,0,0,,0,0,,0.6475185538916496,0.6398820700465511,0.6398820700465511,98.8206540493392,2.962327,4.20181,56443.0
62,350,118,226,17,D://NMC_degradation_3_160623_Halfthedata\7_c2_x10_290623chopped\7_c2_x10_290623_cycle7.hdf5,917.0,0.9859154929577464,False,0.9672131147540984,False,0.9262295081967212,False,0.9444444444444444,False,-0.03661971830985922,0.03661971830985922,-0.03239436619718307,1.0264788732394368,0.025477000686411302,-0.08196721311475386,0.08196721311475386,-0.049180327868852354,1.0295081967213116,0.037382800822922654,-0.05737704918032793,0.05737704918032793,-0.040983606557377025,0.9778688524590164,0.03142670411914877,0.0,0.0,-0.11111111111111127,1.0444444444444445,0.09938079899999047,0.9559506400882527,0.026079838714970504,0.9262295081967212,0.9859154929577464,0.05968598476102516,0.027281574614106466,-0.04399099515123525,0.04399099515123525,0.08196721311475386,0.03469352941568342,0,0,0,0,2.0,0.33707865168539325,0,0,,0,0,,0,0,,0.6460740325710648,0.6373127960633862,0.6373127960633862,98.6439268464617,2.991282,4.201617,47050.0
64,362,121,235,17,D://NMC_degradation_3_160623_Halfthedata\7_c2_x10_290623chopped\7_c2_x10_290623_cycle9.hdf5,915.0,1.019718309859155,False,0.9918032786885246,False,0.9631147540983608,False,0.9444444444444444,False,0.03380281690140852,0.03380281690140852,-0.0014084507042252733,1.024788732394366,0.025616771931018946,0.024590163934426146,0.024590163934426146,-0.02868852459016375,1.0213114754098362,0.04081934294422537,0.03688524590163955,0.03688524590163955,-0.010245901639344225,0.9754098360655739,0.03214013758475012,0.0,0.0,-6.513087709172708e-17,1.0222222222222221,0.10829771494232168,0.9797701967726211,0.032994743762184246,0.9444444444444444,1.019718309859155,0.07527386541471048,0.033676002669676484,0.023819556684368554,0.023819556684368554,0.03688524590163955,0.016716686628008678,0,0,0,0,2.0,0.3258426966292135,0,0,,0,0,,0,0,,0.6452284154883315,0.6378367320564149,0.6378367320564149,98.85440826000784,2.999969,4.202003,44034.0
66,346,115,221,16,D://NMC_degradation_3_160623_Halfthedata\8_c2_x10_300623chopped\8_c2_x10_300623_cycle1.hdf5,908.0,0.9746478873239436,False,0.9426229508196722,False,0.9057377049180328,False,0.8888888888888888,False,-0.04507042253521132,0.04507042253521132,-0.005633802816901387,1.0107042253521128,0.030560459391809618,-0.0491803278688524,0.0491803278688524,-0.01229508196721288,1.0032786885245901,0.052676291846097005,-0.05737704918032793,0.05737704918032793,-0.010245901639344157,0.9573770491803278,0.04165434736810448,-0.05555555555555558,0.05555555555555558,-0.027777777777777842,0.9777777777777779,0.10829771494232177,0.9279743579876344,0.03836292588369209,0.8888888888888888,0.9746478873239436,0.08575899843505475,0.04134050208767007,-0.05179583878498681,0.05179583878498681,0.05737704918032793,0.005696709598739795,0,0,0,0,2.0,0.25280898876404495,0,0,,0,0,,0,0,,0.6416420002209151,0.6341707408081786,0.6341707408081786,98.83560312289966,2.999969,4.200073,91696.0
68,332,112,213,17,D://NMC_degradation_3_160623_Halfthedata\8_c2_x10_300623chopped\8_c2_x10_300623_cycle3.hdf5,913.0,0.9352112676056338,False,0.918032786885246,False,0.8729508196721312,False,0.9444444444444444,False,-0.03943661971830981,0.03943661971830981,-0.04225352112676044,0.987605633802817,0.03594171922870212,-0.024590163934426146,0.024590163934426146,-0.03688524590163921,0.9737704918032787,0.050328135845929954,-0.032786885245901676,0.032786885245901676,-0.04508196721311454,0.9303278688524591,0.04423572365762878,0.05555555555555558,0.05555555555555558,1.848384810120881e-16,0.9333333333333332,0.0248451997499977,0.9176598296518639,0.031751657354631264,0.8729508196721312,0.9444444444444444,0.07149362477231325,0.034600683530712044,-0.010314528335770512,0.0380923061135483,0.05555555555555558,0.04433119576996628,0,0,0,0,2.0,0.30337078651685395,0,0,,0,0,,0,0,,0.6435106367668931,0.6333962939103049,0.6333962939103049,98.42825552854816,2.991475,4.200073,67822.0
70,344,119,222,19,D://NMC_degradation_3_160623_Halfthedata\8_c2_x10_300623chopped\8_c2_x10_300623_cycle5.hdf5,913.0,0.9690140845070424,False,0.9754098360655736,False,0.9098360655737704,False,1.0555555555555556,False,0.03380281690140863,0.03380281690140863,-0.002816901408450593,0.9769014084507042,0.0304954785413506,0.0573770491803276,0.0573770491803276,0.016393442622951105,0.9590163934426229,0.028979786114202075,0.03688524590163922,0.03688524590163922,0.0020491803278688166,0.9155737704918033,0.03286363966676945,0.11111111111111116,0.11111111111111116,0.08333333333333351,0.9555555555555555,0.0608580619450184,0.9774538854254855,0.05985384648161438,0.9098360655737704,1.0555555555555556,0.1457194899817852,0.06123444530128397,0.05979405577362165,0.05979405577362165,0.11111111111111116,0.03577541128226697,0,0,0,0,2.0,0.30337078651685395,0,0,,0,0,,1,1,16.0,0.6430934518879965,0.6342278371662973,0.6342278371662973,98.62141113462258,2.99688,4.200459,66196.0
72,347,116,224,18,D://NMC_degradation_3_160623_Halfthedata\8_c2_x10_300623chopped\8_c2_x10_300623_cycle7.hdf5,911.0,0.9774647887323944,False,0.9508196721311476,False,0.918032786885246,False,1.0,False,0.00845070422535199,0.00845070422535199,0.021126760563380264,0.9752112676056338,0.030102647903983138,-0.024590163934426035,0.024590163934426035,0.016393442622950807,0.9557377049180328,0.028747012978278252,0.008196721311475641,0.008196721311475641,0.022540983606557406,0.9139344262295083,0.0324003858623808,-0.05555555555555558,0.05555555555555558,0.02777777777777776,0.9666666666666666,0.06334307917217426,0.961579311937197,0.035310845062511524,0.918032786885246,1.0,0.08196721311475397,0.03672171876428406,-0.015874573488288496,0.02419828625670231,0.05555555555555558,0.030668595358718676,0,0,0,0,2.0,0.2808988764044944,0,0,,0,0,,1,1,14.0,0.6423039051026909,0.6336484013776601,0.6336484013776601,98.65242860018937,2.986071,4.200073,56714.0
74,363,123,239,18,D://NMC_degradation_3_160623_Halfthedata\8_c2_x10_300623chopped\8_c2_x10_300623_cycle9.hdf5,910.0,1.0225352112676056,False,1.0081967213114753,False,0.9795081967213116,False,1.0,False,0.04507042253521121,0.04507042253521121,0.026760563380281738,0.975774647887324,0.031151924058477106,0.05737704918032771,0.05737704918032771,0.016393442622950814,0.9590163934426229,0.03428934534975655,0.061475409836065587,0.061475409836065587,0.034836065573770725,0.9172131147540984,0.03881560817230013,0.0,0.0,-0.027777777777777693,0.9777777777777779,0.06334307917217423,1.002560032325098,0.01796961256050416,0.9795081967213116,1.0225352112676056,0.043027014546293985,0.017923727239385092,0.040980720387901126,0.040980720387901126,0.061475409836065587,0.028195844851154388,0,0,0,0,2.0,0.2696629213483146,0,0,,0,0,,1,1,12.0,0.6439154388570361,0.6312882726381965,0.6312882726381965,98.03900241291728,2.987036,4.200073,48585.0
76,370,135,255,24,D://NMC_degradation_3_160623_Halfthedata\9_c2_x10_010723chopped\9_c2_x10_010723_cycle1.hdf5,905.0,1.0422535211267605,False,1.1065573770491803,False,1.0450819672131149,False,1.3333333333333333,False,0.019718309859154903,0.019718309859154903,0.032394366197183146,0.9892957746478874,0.0429704437480644,0.09836065573770503,0.09836065573770503,0.07786885245901635,0.9918032786885245,0.07215908549860228,0.06557377049180324,0.06557377049180324,0.06352459016393441,0.9450819672131148,0.06775322771372232,0.33333333333333326,0.33333333333333326,0.1666666666666666,1.0666666666666667,0.15416041028346222,1.1318065496805971,0.1375881091946917,1.0422535211267605,1.3333333333333333,0.29107981220657275,0.12156504062776445,0.1292465173554991,0.1292465173554991,0.33333333333333326,0.13982848044941154,0,0,0,0,2.0,0.20224719101123595,0,0,,0,0,,1,1,10.0,0.6361416828134568,0.6265629096357282,0.6265629096357282,98.49423902936768,2.999969,4.200073,90754.0
78,342,135,259,21,D://NMC_degradation_3_160623_Halfthedata\9_c2_x10_010723chopped\9_c2_x10_010723_cycle3.hdf5,908.0,0.9633802816901408,False,1.1065573770491803,False,1.0614754098360657,False,1.1666666666666667,False,-0.07887323943661972,0.07887323943661972,-0.029577464788732306,0.9949295774647888,0.03526193537641927,0.0,0.0,0.049180327868852645,1.0295081967213116,0.0732220047020566,0.016393442622950838,0.016393442622950838,0.04098360655737707,0.9827868852459017,0.06999683257701225,-0.16666666666666652,0.16666666666666652,0.08333333333333344,1.1111111111111112,0.1416394309331328,1.0745199338105134,0.08571192064991404,0.9633802816901408,1.1666666666666667,0.20328638497652596,0.07976764130001607,-0.05728661587008385,0.06548333718155927,0.16666666666666652,0.08394538940416339,0,0,0,0,2.0,0.25280898876404495,0,0,,1,1,8.0,1,1,8.0,0.6356430011957244,0.6281369715912719,0.6281369715912719,98.81914382910963,2.998618,4.201038,77251.0
80,370,129,252,21,D://NMC_degradation_3_160623_Halfthedata\9_c2_x10_010723chopped\9_c2_x10_010723_cycle5.hdf5,906.0,1.0422535211267605,False,1.0573770491803278,False,1.0327868852459017,False,1.1666666666666667,False,0.07887323943661972,0.07887323943661972,1.020613872113618e-16,1.0095774647887326,0.03697551960137549,-0.049180327868852514,0.049180327868852514,-0.02459016393442605,1.0459016393442622,0.06699284177607381,-0.028688524590164022,0.028688524590164022,-0.006147540983606359,1.007377049180328,0.058636642513047066,0.0,0.0,-0.08333333333333316,1.1333333333333333,0.13944333775567916,1.074771030554914,0.0620951297102047,1.0327868852459017,1.1666666666666667,0.13387978142076506,0.05777521718104406,0.0002510967444007972,0.039185522973909065,0.07887323943661972,0.05616188444539715,0,0,0,0,2.0,0.2247191011235955,0,0,,1,1,6.0,1,1,6.0,0.6355701869452403,0.6281793822546397,0.6281793822546397,98.83713792081356,2.998811,4.200845,58971.0
82,365,128,248,22,D://NMC_degradation_3_160623_Halfthedata\9_c2_x10_010723chopped\9_c2_x10_010723_cycle7.hdf5,905.0,1.028169014084507,False,1.0491803278688523,False,1.0163934426229508,False,1.2222222222222223,False,-0.014084507042253502,0.014084507042253502,0.0323943661971833,1.019718309859155,0.032668770435896305,-0.00819672131147553,0.00819672131147553,-0.028688524590163744,1.0655737704918031,0.04179524191469491,-0.016393442622950838,0.016393442622950838,-0.022540983606557454,1.0270491803278692,0.03129280191609974,0.05555555555555558,0.05555555555555558,0.027777777777777884,1.1777777777777776,0.12044157438154883,1.0789912516996332,0.09644547273614686,1.0163934426229508,1.2222222222222223,0.20582877959927148,0.0893848514380681,0.0042202211447189275,0.023557556633058863,0.05555555555555558,0.03439710853622418,0,0,0,0,2.0,0.20224719101123595,1,1,4.0,1,1,4.0,1,1,4.0,0.6380740001073426,0.6285797414432752,0.6285797414432752,98.51204426720564,2.999969,4.202196,46781.0
84,372,131,247,19,D://NMC_degradation_3_160623_Halfthedata\9_c2_x10_010723chopped\9_c2_x10_010723_cycle9.hdf5,907.0,1.047887323943662,False,1.0737704918032789,False,1.0122950819672132,False,1.0555555555555556,False,0.019718309859154903,0.019718309859154903,0.0028169014084508223,1.024788732394366,0.0350927583152618,0.02459016393442659,0.02459016393442659,0.008196721311475676,1.078688524590164,0.026937174959270383,-0.004098360655737654,0.004098360655737654,-0.010245901639344046,1.0336065573770492,0.020368481376703027,-0.16666666666666674,0.16666666666666674,-0.055555555555555414,1.1888888888888889,0.10092167846991633,1.0473771133174274,0.025784404743179824,1.0122950819672132,1.0737704918032789,0.0614754098360657,0.024618071576446,-0.031614138382205725,0.05376837527899647,0.16666666666666674,0.09090333191779222,0,0,0,0,2.0,0.23595505617977527,1,1,2.0,1,1,2.0,1,1,2.0,0.6341779621112655,0.626931303671796,0.626931303671796,98.85731468571622,2.953254,4.200073,42444.0
86,323,112,206,17,D://NMC_degradation_3_160623_Halfthedata\10_c2_x10_030723chopped\10_c2_x10_030723_cycle1.hdf5,899.0,0.9098591549295776,True,0.918032786885246,True,0.8442622950819673,True,0.9444444444444444,False,-0.13802816901408432,0.13802816901408432,-0.05915492957746475,0.9983098591549296,0.05984175389163991,-0.15573770491803285,0.15573770491803285,-0.06557377049180307,1.040983606557377,0.07215908549860232,-0.16803278688524592,0.16803278688524592,-0.08606557377049172,0.9934426229508198,0.08560571917892412,-0.11111111111111116,0.11111111111111116,-0.1388888888888889,1.1111111111111112,0.1111111111111109,0.9041496703353089,0.042565657811245536,0.8442622950819673,0.9444444444444444,0.10018214936247716,0.04707811019326018,-0.14322744298211856,0.14322744298211856,0.16803278688524592,0.02470022241803346,3,1,1,1,2.0,0.07865168539325842,0,0,,0,0,,0,0,,0.6320318013760877,0.623164453387729,0.623164453387729,98.59700920601584,2.999776,4.200073,90230.0
88,305,109,198,19,D://NMC_degradation_3_160623_Halfthedata\10_c2_x10_030723chopped\10_c2_x10_030723_cycle3.hdf5,904.0,0.8591549295774648,False,0.8934426229508197,False,0.8114754098360656,False,1.0555555555555556,False,-0.05070422535211283,0.05070422535211283,-0.09436619718309862,0.9774647887323944,0.08702812228605858,-0.024590163934426368,0.024590163934426368,-0.09016393442622937,0.9983606557377049,0.08545843619002187,-0.032786885245901676,0.032786885245901676,-0.10040983606557367,0.9434426229508197,0.10641541615520325,0.11111111111111116,0.11111111111111116,2.911359745044115e-16,1.088888888888889,0.10829771494232153,0.9049071294799764,0.10590740172519272,0.8114754098360656,1.0555555555555556,0.24408014571949,0.1170367635251748,0.0007574591446675716,0.05479809641088801,0.11111111111111116,0.07437284116739133,0,0,0,0,2.0,0.1797752808988764,0,0,,0,0,,0,0,,0.6313638112521504,0.625657274255596,0.625657274255596,99.09615709756363,2.99051,4.200073,80850.0
90,284,103,178,18,D://NMC_degradation_3_160623_Halfthedata\10_c2_x10_030723chopped\10_c2_x10_030723_cycle5.hdf5,902.0,0.8,False,0.8442622950819673,False,0.7295081967213115,False,1.0,False,-0.05915492957746471,0.05915492957746471,-0.05492957746478867,0.9290140845070421,0.1070681955221186,-0.0491803278688524,0.0491803278688524,-0.03688524590163918,0.9557377049180328,0.10048926266411067,-0.08196721311475408,0.08196721311475408,-0.05737704918032782,0.8827868852459018,0.1271681093281624,-0.05555555555555558,0.05555555555555558,0.02777777777777776,1.0555555555555558,0.1039349274103868,0.8434426229508196,0.11457050106086952,0.7295081967213115,1.0,0.2704918032786885,0.13583674566983558,-0.06146450652915669,0.06146450652915669,0.08196721311475408,0.01427715973151502,0,0,0,0,2.0,0.16292134831460675,0,0,,0,0,,0,0,,0.6333705069494331,0.6261703468961589,0.6261703468961589,98.8631993478899,2.980472,4.200652,59062.0
92,290,108,185,20,D://NMC_degradation_3_160623_Halfthedata\10_c2_x10_030723chopped\10_c2_x10_030723_cycle7.hdf5,905.0,0.8169014084507042,False,0.8852459016393442,False,0.7581967213114754,False,1.1111111111111112,False,0.016901408450704203,0.016901408450704203,-0.02112676056338007,0.8867605633802818,0.09958055257479227,0.040983606557376984,0.040983606557376984,-0.004098360655737555,0.9229508196721312,0.08839547353798606,0.02868852459016391,0.02868852459016391,-0.026639344262294994,0.8311475409836067,0.11070885185505634,0.11111111111111116,0.11111111111111116,0.027777777777777957,1.0333333333333334,0.06334307917217333,0.8928637856281587,0.1544834707393776,0.7581967213114754,1.1111111111111112,0.35291438979963574,0.17302019997450502,0.049421162677339064,0.049421162677339064,0.11111111111111116,0.04228561137492473,0,0,0,0,2.0,0.20224719101123595,0,0,,0,0,,0,0,,0.6321511414464831,0.6253181712982415,0.6253181712982415,98.91909233405694,2.989738,4.201423999999999,50572.0
