Repository: sagarnidhish/nmc-degradation-iscat-analysis

# NMC Battery Degradation — Alek_Jiho iSCAT Analysis

Operando interferometric scattering (iSCAT) microscopy of NMC811 cathode particles
during galvanostatic cycling, with simultaneous GAMRY potentiostat electrochemistry.

## Scientific goals

1. Quantify per-particle optical degradation rates and correlate with cell-level capacity fade
2. Distinguish crack-like (discrete) vs gradual degradation kinetics
3. Detect spatial heterogeneity among neighbouring particles
4. Predict remaining useful life from early-cycle optical signatures
5. Identify which optical features precede dQ/dV peak shifts (electro-optical coupling)

## Dataset (Isambard: `/scratch/u6hp/nsagar.u6hp/Alek_Jiho/`)

| Session | Size | Cycles | Notes |
|---|---|---|---|
| NMC_degradation_1_180523 | 16 GB | ~20 | C/20 formation + C/2 |
| NMC_degradation_2_240523 | 30 GB | ~20 | OCV + C/20 + C/2 |
| NMC_degradation_3_160623_Halfthedata | 674 GB | ~158 | Main degradation run; HighCOV sessions |

Each HDF5 contains: `movie` (N×1200×1920 uint16), `average_intensity`, `camera_timing`,
`potentiostat_value` (V, I, charge, time), `echem_dataframe`, `stage_position`.

**Never load the `movie` dataset directly** — up to 60 GB per file.

## Scripts

```
scripts/
  tier1_h5_inventory.py          # metadata scan all HDF5
  tier1_echem_eda.py             # capacity fade, dQ/dV heatmap
  tier1_particle_intensity_eda.py # particle traces, crack detection
  tier1_background_drift.py      # illumination drift per session
  submit_tier1.sh                # SLURM: 1 GPU, 2h

  tier2_rul_regressor.py         # RUL prediction: MLP + GBR, session-holdout CV
  tier2_spatial_heterogeneity.py # 1D CNN encoder + HDBSCAN + Moran's I
  tier2_crack_hazard.py          # discrete-time survival model
  tier2_optical_echem_coupling.py # lagged Spearman + CCA
  submit_tier2.sh                # SLURM: 1 GPU, 4h

  tier3_ts2vec_pretrain.py       # TS2Vec contrastive pretraining on traces
  tier3_multimodal_transformer.py # TFT: optical+echem -> fade acceleration forecast
  tier3_crack_precursor_detector.py # 1D CNN weak supervision + curriculum training
  submit_tier3.sh                # SLURM: 2 GPU, 10h
```

## Outputs (Isambard: `derived/`)

```
derived/
  h5_inventory.csv
  echem_per_cycle.csv
  particle_intensity_normalized.csv
  plots/
  rul/           metrics.json, feature_importance.csv
  spatial/       cluster_assignments.csv, morans_i.json
  hazard/        hazard_predictions.csv, hazard_results.json
  coupling/      lag_correlations.csv, results.json
  ts2vec/        encoder_weights.pt, trace_embeddings.npy
  transformer/   model_weights.pt, predictions.csv
  crack_detector/ model.pt, results.json
  logs/
```

## Running on Isambard

```bash

# Transfer scripts
scp -r scripts/ u6hp.aip2.isambard:/scratch/u6hp/nsagar.u6hp/Alek_Jiho/

# Submit in order (each tier depends on previous tier's derived/ outputs)
ssh u6hp.aip2.isambard "cd /scratch/u6hp/nsagar.u6hp/Alek_Jiho && sbatch scripts/submit_tier1.sh"

# After Tier 1 completes:
ssh u6hp.aip2.isambard "cd /scratch/u6hp/nsagar.u6hp/Alek_Jiho && sbatch scripts/submit_tier2.sh"

# After Tier 2 completes:
ssh u6hp.aip2.isambard "cd /scratch/u6hp/nsagar.u6hp/Alek_Jiho && sbatch scripts/submit_tier3.sh"
```

## Environment

- Isambard-AI Phase 2, GH200 (H100 96GB HBM), aarch64
- `walrus-env` conda: torch 2.5.1+cu124, h5py, scikit-image, pandas, scipy, sklearn
- **fp32 only** — no fp16/autocast (GH200 NaN issue)
- SLURM account: `brics.u6hp`

## Physics hypotheses being tested

1. **Cracking kinetics**: discrete intensity drops accelerate after cycle 80–100 (Poisson mixed model)
2. **Surface reconstruction**: monotonic drift co-evolves with dQ/dV broadening with a lag
3. **Spatial heterogeneity**: adjacent particles degrade at different rates (Moran's I)
4. **Early warning**: optical CoV in cycles 1–40 predicts fade onset (Spearman + regression)
5. **HighCOV = mechanical failure**: higher crack hazard ratio vs standard sessions (Cox model)

# Protocol-Local Echem Window Scan

Compares synchronized event cycles with nearby cycles in echem feature space.

File: derived_local/protocol_local_window_scan/local_echem_window_features.csv
cycleNo,echem_points,duration_s,V_min,V_max,V_range,V_mean,I_mean_mA,I_abs_mean_mA,I_pos_fraction,I_neg_fraction,I_near_zero_fraction,block_mode,V_mean_delta,I_mean_delta,V_range_delta,event_cycle,offset,V_mean_minus_neighbor_mean,V_range_minus_neighbor_mean,I_mean_mA_minus_neighbor_mean,I_abs_mean_mA_minus_neighbor_mean,duration_s_minus_neighbor_mean,echem_points_minus_neighbor_mean
80.0,58971,9082.847595214844,2.998811,4.200845,1.2020340000000005,3.828769516881179,0.0145668995777585,0.5008889999999999,0.5145410455986841,0.4854589544013159,0.0,galvanostatic_10,0.0029336799816279,-0.0088013811502681,-0.0075289999999994,86.0,-6,,,,,,
81.0,51023,9089.696686744684,2.999969,4.201038,1.2010689999999995,3.826451643141328,0.0310313021382513,0.500889,0.5309762264076985,0.4690237735923015,0.0,galvanostatic_12,-0.0023178737398508,0.0164644025604927,-0.0009650000000007,86.0,-5,,,,,,
82.0,46781,9103.720524072647,2.999969,4.202196,1.2022269999999995,3.8226818054765817,0.0193263214766678,0.500889,0.5192920202646374,0.4807079797353626,0.0,galvanostatic_14,-0.0037698376647465,-0.0117049806615835,0.0011580000000002,86.0,-4,,,,,,
83.0,44158,9077.1773352623,2.998232,4.201617,1.203385,3.8236077525703154,0.0051043989764029,0.500889,0.505095339462838,0.494904660537162,0.0,galvanostatic_16,0.0009259470937337,-0.0142219225002649,0.0011580000000002,86.0,-3,,,,,,
84.0,42444,9063.87115073204,2.953254,4.200073,1.246819,3.8218300631184623,0.0048856857506361,0.5008889999999999,0.5048770144189991,0.4951229855810009,0.0,galvanostatic_18,-0.001777689451853,-0.0002187132257667,0.0434339999999999,86.0,-2,-0.003867166605144856,0.032623250000000326,-0.008453674301244975,-1.1102230246251565e-16,-18.312259435653687,-33695.25
85.0,91592,9158.910588502884,2.999776,4.200073,1.2002969999999995,3.8270483172875367,0.0142623647480129,0.500889,0.5142370512708534,0.4857629487291466,0.0,galvanostatic_0,0.0052182541690743,0.0093766789973768,-0.0465220000000003,86.0,-1,0.0013510875639295428,-0.01389875000000007,0.0009230046961318256,0.0,76.72717833518982,15452.75
86.0,90230,9021.373033046722,2.999776,4.200073,1.2002969999999995,3.821635612224316,0.0034861829990025,0.500889,0.5034799955668846,0.4965200044331154,0.0,galvanostatic_2,-0.0054127050632204,-0.0107761817490103,0.0,86.0,0,,,,,,
87.0,89671,9071.463406324388,2.999969,4.200073,1.2001039999999996,3.822710033466784,0.0066527505994134,0.500889,0.5066409430027545,0.4933590569972454,0.0,galvanostatic_4,0.001074421242468,0.0031665676004108,-0.0001929999999998,86.0,1,-0.00298719625682331,-0.014091749999999958,-0.006686609452467674,0.0,-10.720003843305676,13531.75
88.0,80850,9034.488495111464,2.99051,4.200073,1.2095629999999995,3.831200505021645,0.0275566391094619,0.500889,0.5275077303648732,0.4724922696351268,0.0,galvanostatic_6,0.008490471554861,0.0209038885100485,0.0094590000000001,86.0,2,0.005503275298037735,-0.004632750000000074,0.014217279057580825,0.0,-47.69491505623046,4710.75
89.0,65925,9048.463499546053,2.978928,4.200652,1.221724,3.822695565339401,0.012361720182025,0.500889,0.5123397800530907,0.4876602199469094,0.0,galvanostatic_8,-0.0085049396822443,-0.0151949189274369,0.0121610000000003,86.0,3,,,,,,
90.0,59062,9052.598627328873,2.980472,4.200652,1.22018,3.8270822785547383,0.0214392907791812,0.5008889999999999,0.5214012393755715,0.4785987606244286,0.0,galvanostatic_10,0.0043867132153376,0.0090775705971562,-0.0015439999999999,86.0,4,,,,,,
91.0,52559,9049.97000002861,2.99302,4.201617,1.2085969999999997,3.822763388211344,0.0120554916379687,0.500889,0.5120340950170285,0.4879659049829715,0.0,galvanostatic_12,-0.0043188903433946,-0.0093837991412124,-0.0115830000000003,86.0,5,,,,,,
92.0,50572,9037.710003376014,2.989738,4.201423999999999,1.2116859999999994,3.822322834236336,0.005368224274302,0.500889,0.5053586965119038,0.4946413034880962,0.0,galvanostatic_14,-0.0004405539750078,-0.0066872673636667,0.0030889999999996,86.0,6,,,,,,
110.0,55449,9052.117851018906,2.995336,4.200845,1.2055090000000002,3.836861087936663,0.0554736667748742,0.5008889999999999,0.5553752096521127,0.4446247903478872,0.0,galvanostatic_10,0.0177784711688424,0.0540183462041097,-0.0231639999999999,116.0,-6,,,,,,
111.0,120228,12022.660898208618,2.999776,4.400058,1.4002819999999994,3.91198591348937,0.0091405534983531,0.500889,0.5091243304388329,0.4908756695611671,0.0,galvanostatic_0,0.0751248255527072,-0.0463331132765211,0.1947729999999992,116.0,-5,,,,,,
112.0,117033,11992.88996219635,2.990317,4.400058,1.4097409999999997,3.914310885314398,0.0143504893235241,0.500889,0.5143250194389617,0.4856749805610383,0.0,galvanostatic_2,0.0023249718250282,0.005209935825171,0.0094590000000001,116.0,-4,,,,,,
113.0,84349,11980.801019430168,2.961169,4.400058,1.4388889999999996,3.925391005453532,0.0830588915458393,0.500889,0.58291147494339,0.41708852505661,0.0,galvanostatic_4,0.0110801201391335,0.0687084022223151,0.0291480000000001,116.0,-3,,,,,,
114.0,61048,11988.522614479063,2.972944,4.403532,1.4305880000000002,3.9093519758878257,0.0162948098873017,0.500889,0.5162658891364172,0.4837341108635827,0.0,galvanostatic_6,-0.016039029565706,-0.0667640816585375,-0.0083009999999994,116.0,-2,0.005659909856760237,0.004101750000000237,0.018479303682083403,0.0,31.17013740539005,-2596.75
115.0,66467,11952.63510799408,2.991861,4.404112,1.4122509999999997,3.889846083184136,-0.0544469138820768,0.500889,0.4456497209141378,0.5543502790858622,0.0,galvanostatic_9,-0.0195058927036892,-0.0707417237693786,-0.0183370000000007,116.0,-1,-0.013845982846929505,-0.014235250000000255,-0.0522624200872951,0.0,-4.717369079593482,2822.25
116.0,70712,11946.889967679976,2.987808,4.401795,1.413987,3.903938643271297,0.0070410067032469,0.500889,0.5070285100124449,0.4929714899875551,0.0,galvanostatic_10,0.0140925600871604,0.0614879205853238,0.0017360000000006,116.0,0,,,,,,
117.0,66467,11948.440020561218,2.977191,4.403339,1.426148,3.908374799735207,0.01224584568282,0.500889,0.5122241112130832,0.4877758887869168,0.0,galvanostatic_12,0.0044361564639099,0.005204838979573,0.0121609999999998,116.0,1,0.004682733704141739,-0.0003382499999999844,0.014430339477601702,0.0,-8.91245651245481,2822.25
118.0,60597,11939.81216526033,2.965223,4.402181,1.4369579999999995,3.907195405317094,0.0171682831328283,0.500889,0.5171378121029094,0.4828621878970906,0.0,galvanostatic_14,-0.0011793944181128,0.0049224374500083,0.0108099999999997,116.0,2,0.0035033392860284174,0.010471749999999558,0.01935277692761,0.0,-17.54031181334358,-3047.75
119.0,56623,11933.253553390505,2.985491,4.403919,1.418428,3.905865139996114,0.0039895614679547,0.500889,0.5039824806174169,0.496017519382583,0.0,galvanostatic_16,-0.0013302653209796,-0.0131787216648736,-0.0185299999999997,116.0,3,,,,,,
120.0,54185,11917.490015745165,2.973716,4.403339,1.429623,3.906799646378149,0.0066649620559195,0.500889,0.5066531327858264,0.4933468672141736,0.0,galvanostatic_18,0.0009345063820349,0.0026754005879648,0.0111949999999998,116.0,4,,,,,,
121.0,118482,11848.120042085648,2.999969,4.400058,1.4000889999999997,3.909219478460863,0.0052252561908138,0.5008889999999999,0.5052159821745075,0.4947840178254925,0.0,galvanostatic_0,0.002419832082714,-0.0014397058651057,-0.0295340000000003,116.0,5,,,,,,
122.0,109440,11906.230000019072,2.999969,4.400058,1.4000889999999997,3.917997399616228,0.0437362507675438,0.500889,0.5436586257309941,0.4563413742690058,0.0,galvanostatic_2,0.0087779211553646,0.03851099457673,0.0,116.0,6,,,,,,
