Repository: sagarnidhish/nmc-degradation-iscat-analysis

# NMC Battery Degradation — Alek_Jiho iSCAT Analysis

Operando interferometric scattering (iSCAT) microscopy of NMC811 cathode particles
during galvanostatic cycling, with simultaneous GAMRY potentiostat electrochemistry.

## Scientific goals

1. Quantify per-particle optical degradation rates and correlate with cell-level capacity fade
2. Distinguish crack-like (discrete) vs gradual degradation kinetics
3. Detect spatial heterogeneity among neighbouring particles
4. Predict remaining useful life from early-cycle optical signatures
5. Identify which optical features precede dQ/dV peak shifts (electro-optical coupling)

## Dataset (Isambard: `/scratch/u6hp/nsagar.u6hp/Alek_Jiho/`)

| Session | Size | Cycles | Notes |
|---|---|---|---|
| NMC_degradation_1_180523 | 16 GB | ~20 | C/20 formation + C/2 |
| NMC_degradation_2_240523 | 30 GB | ~20 | OCV + C/20 + C/2 |
| NMC_degradation_3_160623_Halfthedata | 674 GB | ~158 | Main degradation run; HighCOV sessions |

Each HDF5 contains: `movie` (N×1200×1920 uint16), `average_intensity`, `camera_timing`,
`potentiostat_value` (V, I, charge, time), `echem_dataframe`, `stage_position`.

**Never load the `movie` dataset directly** — up to 60 GB per file.

## Scripts

```
scripts/
  tier1_h5_inventory.py          # metadata scan all HDF5
  tier1_echem_eda.py             # capacity fade, dQ/dV heatmap
  tier1_particle_intensity_eda.py # particle traces, crack detection
  tier1_background_drift.py      # illumination drift per session
  submit_tier1.sh                # SLURM: 1 GPU, 2h

  tier2_rul_regressor.py         # RUL prediction: MLP + GBR, session-holdout CV
  tier2_spatial_heterogeneity.py # 1D CNN encoder + HDBSCAN + Moran's I
  tier2_crack_hazard.py          # discrete-time survival model
  tier2_optical_echem_coupling.py # lagged Spearman + CCA
  submit_tier2.sh                # SLURM: 1 GPU, 4h

  tier3_ts2vec_pretrain.py       # TS2Vec contrastive pretraining on traces
  tier3_multimodal_transformer.py # TFT: optical+echem -> fade acceleration forecast
  tier3_crack_precursor_detector.py # 1D CNN weak supervision + curriculum training
  submit_tier3.sh                # SLURM: 2 GPU, 10h
```

## Outputs (Isambard: `derived/`)

```
derived/
  h5_inventory.csv
  echem_per_cycle.csv
  particle_intensity_normalized.csv
  plots/
  rul/           metrics.json, feature_importance.csv
  spatial/       cluster_assignments.csv, morans_i.json
  hazard/        hazard_predictions.csv, hazard_results.json
  coupling/      lag_correlations.csv, results.json
  ts2vec/        encoder_weights.pt, trace_embeddings.npy
  transformer/   model_weights.pt, predictions.csv
  crack_detector/ model.pt, results.json
  logs/
```

## Running on Isambard

```bash

# Transfer scripts
scp -r scripts/ u6hp.aip2.isambard:/scratch/u6hp/nsagar.u6hp/Alek_Jiho/

# Submit in order (each tier depends on previous tier's derived/ outputs)
ssh u6hp.aip2.isambard "cd /scratch/u6hp/nsagar.u6hp/Alek_Jiho && sbatch scripts/submit_tier1.sh"

# Source-Balanced Mask/Front Sanity Audit

ROI sequences: 96 across 48 cycles and 14 sources.
Future8/future16 positive ROI sequences: 28 / 48.

This packet estimates automatic crop-local masks, centroid stability, radial front radii at q60/q70/q80, and an approximate q70 radius-squared diffusion proxy from source-balanced ROI tensors.

## Top ROI Feature Tests
- future_any_drop_within_16cycles masked_minus_background_mean_slope: AUC=0.690, AP=0.696, direction=higher_in_positive, eta2=0.634
- future_any_drop_within_16cycles roi_norm_mean_delta_last_minus_first: AUC=0.626, AP=0.589, direction=lower_in_positive, eta2=0.365
- future_any_drop_within_16cycles front_radius_q80_slope_px_per_norm_time: AUC=0.612, AP=0.616, direction=lower_in_positive, eta2=0.104
- future_any_drop_within_16cycles front_radius_q60_slope_px_per_norm_time: AUC=0.611, AP=0.649, direction=higher_in_positive, eta2=0.370
- future_any_drop_within_16cycles mask_area_fraction_median: AUC=0.607, AP=0.606, direction=higher_in_positive, eta2=0.317
- future_any_drop_within_16cycles mask_base_area_fraction: AUC=0.595, AP=0.610, direction=higher_in_positive, eta2=0.243
- future_any_drop_within_16cycles front_radius_q60_median_px: AUC=0.578, AP=0.535, direction=lower_in_positive, eta2=0.156
- future_any_drop_within_16cycles front_radius_q80_median_px: AUC=0.576, AP=0.538, direction=lower_in_positive, eta2=0.153
- future_any_drop_within_16cycles front_gradient_peak_radius_median_px: AUC=0.564, AP=0.550, direction=higher_in_positive, eta2=0.215
- future_any_drop_within_16cycles mask_centroid_max_step_px: AUC=0.560, AP=0.618, direction=higher_in_positive, eta2=0.695

## Guardrail
Automatic crop-local masks/front radii are source-balanced sanity proxies from resized ROI tensors; they are not manual particle masks, not calibrated fronts, and apparent diffusion uses an approximate 0.192 um/output-pixel scale.

File: derived_local/source_balanced_mask_front_sanity_audit/source_balanced_mask_front_cycle_summary.csv
cycleNo,source_stem,n_roi,future_any_drop_within_8cycles,future_any_drop_within_16cycles,mask_base_area_fraction,mask_area_fraction_median,mask_area_fraction_iqr,mask_area_fraction_slope,mask_centroid_path_px,mask_centroid_max_step_px,mask_centroid_drift_px,masked_minus_background_mean_median,masked_minus_background_mean_slope,front_radius_q60_median_px,front_radius_q60_delta_px,front_radius_q60_slope_px_per_norm_time,front_radius_q70_median_px,front_radius_q70_delta_px,front_radius_q70_slope_px_per_norm_time,front_radius_q80_median_px,front_radius_q80_delta_px,front_radius_q80_slope_px_per_norm_time,front_radius_q70_positive_step_fraction,front_gradient_peak_radius_median_px,front_gradient_peak_radius_slope_px_per_norm_time,apparent_diffusion_q70_px2_per_norm_time,apparent_diffusion_q70_um2_per_norm_time,roi_norm_mean_delta_last_minus_first,object_area_ds_px,object_mean_residual,object_mean_abs_z
2.0,2_c2_x14_200623,2,0.0,0.0,0.2757703993055556,0.2540961371527778,0.008517795138888867,-0.00223306173038373,8.72553582655491,0.4452643933014145,0.6128029874566685,0.1604543849825859,0.011081346861547657,8.0,0.0,,8.0,0.0,,7.5,0.5,0.6394974226804129,0.0,8.0,0.9793814432989695,,,-0.0016346275806426499,91.0,7388.587646484375,20.068544387817383
6.0,2_c2_x14_200623,2,0.0,0.0,0.27294921875,0.2518446180555555,0.010321723090277762,-0.004346325361988116,10.960505653563946,0.9431578863581173,0.4286879227137438,0.1670797672122717,-0.021502112858141426,8.0,-0.5,-0.1875000000000001,8.0,0.0,-0.39626288659793824,7.0,0.0,,0.010526315789473684,7.0,-0.4175257731958764,-4.358891752577319,-0.16068618556701061,0.0009562484920024501,85.5,8370.017333984375,22.246485710144043
10.0,2_c2_x14_200623,2,0.0,0.0,0.2582465277777778,0.236572265625,0.009277343750000014,-0.013230646052584486,6.858940605764073,0.18321664602085816,0.47867127895671213,0.15313895791769028,-0.009395441213219443,8.0,0.0,-0.36146907216494867,7.5,0.0,1.105025773195877,7.5,0.0,,0.005263157894736842,3.5,-0.1465850515463918,12.155283505154646,0.4480923711340212,0.0010970272123813,111.5,6906.7490234375,20.5120792388916
12.0,2_c2_x14_200623,2,0.0,0.0,0.26247829861111116,0.2416720920138889,0.007161458333333329,-0.0035732133828214486,7.184150614830561,0.20322705243743225,0.3812429461082887,0.15128333307802677,-0.01943297476925379,11.0,-0.5,-1.251932989690722,8.0,0.0,,8.0,0.5,0.2989690721649486,0.0,3.0,2.910438144329899,,,0.00105599313974375,120.5,6544.674072265625,19.375277519226078
26.0,4_c2_x10_240623,2,0.0,0.0,0.2691514756944444,0.2516004774305556,0.0035807291666666435,0.003517771368037658,7.69101804180258,0.19791703388984655,0.10167289299192475,0.14764832239598036,0.00417073249826496,6.5,0.0,0.0,5.5,0.0,0.0728092783505155,5.0,0.0,,0.021052631578947368,4.5,0.2528994845360826,0.8009020618556699,0.029524453608247455,-0.00010419636964793865,86.0,9709.138916015625,25.383216857910156
28.0,4_c2_x10_240623,2,0.0,0.0,0.2517361111111111,0.23787434895833334,0.003757052951388895,0.0007422797868341894,8.566052804416366,0.2157390793880133,0.10678652170749801,0.13920810725539923,0.0038364131421273237,23.5,0.0,,22.5,0.0,0.003865979381443308,21.5,0.0,,0.010526315789473684,5.5,-12.685567010309283,0.2976804123711343,0.010973690721649543,9.024515748019617e-05,82.0,10714.01416015625,27.346495628356934
30.0,4_c2_x10_240623,2,0.0,0.0,0.2518446180555556,0.235595703125,0.007459852430555539,0.010512204514336347,8.821822326179568,0.21331366176054428,0.4079173681920779,0.13941035233438015,-1.0886911264400978e-05,25.0,0.0,,24.0,0.5,-0.3614690721649486,23.0,1.0,0.9967783505154643,0.047368421052631574,5.5,1.3472938144329902,-38.83891752577322,-1.4317578556701052,-0.0006928630173206,100.0,8730.18115234375,23.25758457183838
34.0,4_c2_x10_240623,2,0.0,0.0,0.2689344618055556,0.25295681423611105,0.0037841796874999722,-0.005528785382212914,7.200270980539113,0.18261849786555961,0.3002173520960645,0.14512784872204065,0.0040746813822422475,5.5,1.0,0.802835051546392,5.5,0.0,0.11146907216494854,5.0,0.0,,0.010526315789473684,4.0,-0.2338917525773197,1.226159793814434,0.04520115463917533,-8.79950821399572e-05,83.5,10603.6884765625,27.22706985473633
36.0,5_c2_x10_260623,2,0.0,0.0,0.2909613715277778,0.2679307725694444,0.009128146701388895,-0.0069061314254009205,10.764519356600509,0.45070104355117535,0.3661902612463828,0.1532715642824769,0.01110091969519662,6.0,0.0,-0.03157216494845369,6.0,-1.0,-0.7857603092783508,5.5,-0.5,-0.9626288659793819,0.0,6.5,-0.4223582474226805,-8.64336340206186,-0.3186289484536086,0.0005397722125053113,51.5,10516.2119140625,25.163411140441895
38.0,5_c2_x10_260623,2,0.0,0.0,0.2748480902777778,0.2505967881944444,0.008219401041666644,-0.011804150278762176,9.989804068060673,0.3940044642375143,0.64806162399237,0.14880016539245844,0.011723809372681701,7.5,1.0,1.650773195876289,7.0,1.0,2.9130154639175276,5.5,0.5,1.4710051546391758,0.010526315789473684,4.5,1.6066365979381452,40.79188144329899,1.5037519175257734,0.00083708018064495,120.5,6533.857421875,18.250073432922363
42.0,5_c2_x10_260623,2,0.0,0.0,0.2694227430555556,0.2529025607638889,0.004855685763888895,-0.005700354996688868,7.82098278074317,0.1939886462379739,0.3428929087609674,0.14320854377001524,0.005885237406641632,6.0,1.0,1.8131443298969083,5.5,0.5,0.06701030927835053,5.0,0.0,,0.010526315789473684,4.5,0.43234536082474245,0.737113402061856,0.02717294845360828,9.677931666375003e-05,95.5,10293.66015625,27.147003173828125
46.0,6_c2_x10_270623_2,2,0.0,1.0,0.29134114583333337,0.267578125,0.010213216145833343,0.006718901014819591,7.801700544785836,0.21324972729844427,0.6511013006734174,0.15165545232594013,0.003926174386318046,5.5,0.0,,5.5,0.0,,5.0,0.0,0.4432989690721651,0.0,6.0,0.7516108247422685,,,-0.00010906904935840001,52.5,10581.140625,25.80000591278076
48.0,6_c2_x10_270623_2,2,0.0,1.0,0.2916124131944444,0.2708604600694444,0.007486979166666657,0.0077603789129617705,7.479141309986327,0.20663071267040742,0.40314522808185577,0.14890414010733366,0.0032746445221980107,5.5,0.0,0.0006443298969072214,5.5,0.0,,5.0,0.0,,0.0,6.5,1.2760953608247432,,,-0.0004343129694461786,52.5,10466.70751953125,25.136672973632812
52.0,6_c2_x10_270623_2,2,1.0,1.0,0.2685004340277778,0.2515190972222222,0.004014756944444434,0.01032791050302478,8.230235709736702,0.2424470337131437,0.3345064401470178,0.14321054331958294,0.0014665691102806922,6.5,0.0,,5.5,-0.5,-0.9046391752577323,5.5,0.0,,0.0,3.5,-0.2880154639175258,-11.760309278350519,-0.43353204123711353,-2.2899359464649994e-05,85.0,10127.38525390625,25.965062141418457
54.0,6_c2_x10_270623_2,2,1.0,1.0,0.2748480902777778,0.25830078125,0.003662109374999986,0.0016080980858032634,7.745956791319513,0.20548094697271052,0.07717735290084957,0.14491966553032398,0.0033927682520744898,8.5,0.0,,8.0,0.0,0.006443298969072194,6.5,0.0,0.0032216494845361023,0.010526315789473684,9.0,1.9490979381443312,0.12371134020618513,0.004560494845360827,-4.7691166400904416e-05,83.5,8958.46923828125,22.15390110015869
56.0,7_c2_x10_290623,2,1.0,1.0,0.2699110243055556,0.253662109375,0.0035536024305555247,0.002905567077426974,7.27762471867292,0.19178089825058015,0.16510364819989112,0.14104418270289898,0.005089612555277262,8.0,0.0,-0.0019329896907216391,6.5,0.0,-0.7545103092783507,6.0,0.0,-0.683634020618557,0.010526315789473684,6.0,0.21198453608247445,-12.826675257731964,-0.4728425567010308,-0.00020983815193172375,70.0,10723.6650390625,26.32070255279541
64.0,7_c2_x10_290623,2,0.0,0.0,0.2693684895833333,0.2537163628472222,0.0037027994791666574,-0.0044043891618341935,7.8625524124899275,0.2006549050801097,0.20839570367966992,0.14342903532087803,0.00264765377055623,6.5,0.0,,5.5,0.0,0.789948453608248,5.0,0.5,1.4323453608247432,0.015789473684210527,4.0,-0.13820876288659806,10.269329896907227,0.37856857731958776,0.00011911243200298318,88.0,9917.82080078125,25.522751808166504
68.0,8_c2_x10_300623,2,0.0,0.0,0.2674696180555556,0.2419704861111111,0.00543891059027779,0.02447726499856817,8.227657003655587,0.22232865705132487,0.5092464875146534,0.15594980120658875,-0.00594527315895659,7.0,1.0,2.1945876288659805,6.5,0.5,1.6597938144329905,6.0,0.5,1.0773195876288666,0.015789473684210527,3.5,0.4033505154639176,24.426546391752588,0.9004602061855671,-0.00040797516703600003,44.0,11115.1787109375,27.40323543548584
70.0,8_c2_x10_300623,2,0.0,1.0,0.2634006076388889,0.2454155815972222,0.004828559027777762,0.010724289447308143,7.4696146310037195,0.22831220775652988,0.25148908042343576,0.15126675926148891,0.0005008048418736516,6.0,0.0,0.9922680412371137,6.0,0.0,0.7190721649484536,5.5,0.5,0.3070231958762889,0.015789473684210527,6.0,-1.5538015463917527,9.347938144329897,0.34460239175257745,-0.00012560561299322732,39.5,11836.97412109375,28.533278465270996
72.0,8_c2_x10_300623,2,0.0,1.0,0.2715928819444444,0.2560763888888889,0.0030110677083333426,0.005118493498532365,7.719440063851953,0.20922604415424018,0.2576623861614479,0.14256343618035316,0.001306217336623936,6.5,0.0,,6.0,0.0,-0.24935567010309295,5.5,0.0,-0.03479381443298974,0.010526315789473684,4.0,-0.08215206185567014,-3.241623711340208,-0.11949921649484538,0.000406440347433,92.5,10105.837158203125,25.96180248260498
74.0,8_c2_x10_300623,2,0.0,1.0,0.2739800347222222,0.2554796006944444,0.004109700520833315,-0.00020432444918742817,10.351208816502904,0.260112871556428,0.07623156754106516,0.1396305626258254,0.0009180600322859804,21.0,-0.5,-0.6269329896907219,21.0,0.0,,21.0,0.0,-0.16301546391752586,0.0,4.0,1.749355670103093,,,-0.0002445019781589,39.5,13116.9091796875,31.57118511199951
78.0,9_c2_x10_010723,2,1.0,1.0,0.2712131076388889,0.2517632378472222,0.00792100694444442,-0.009958029066437581,7.4732731911208745,0.17521682515369502,0.6035028941064176,0.15574218798428774,0.013054914806114964,7.0,0.0,0.03608247422680416,6.0,0.0,,5.0,0.5,0.6043814432989694,0.0,4.0,-0.01900773195876282,,,0.0006552785634993999,97.0,8036.08447265625,20.34675407409668
80.0,9_c2_x10_010723,2,1.0,1.0,0.2733832465277778,0.24896918402777776,0.013929578993055539,-0.005946278435531218,7.353935639197408,0.3602940396034992,0.7925572974655659,0.15508743561804295,0.010986617265854842,6.0,2.5,3.476159793814434,5.5,0.5,1.417525773195877,5.0,0.0,0.0032216494845360845,0.010526315789473684,5.0,-0.3730670103092785,15.592783505154644,0.5748123711340213,0.0005198307335377,108.0,7615.18603515625,19.72565460205078
82.0,9_c2_x10_010723,2,1.0,1.0,0.2728407118055556,0.2558051215277778,0.007609049479166657,-0.008324447229828898,10.331719644849548,1.0246103497090118,0.4059862242162982,0.15531288366764784,0.009516048173122488,7.5,1.5,1.3469716494845365,7.0,1.0,2.3073453608247427,5.5,1.0,0.4284793814432991,0.031578947368421054,4.0,-0.6626932989690727,33.661726804123724,1.2409058969072164,0.0005519576370715953,73.0,10404.57958984375,24.77930736541748
84.0,9_c2_x10_010723,2,1.0,1.0,0.27392578125,0.25558810763888884,0.008680555555555539,-0.006284523665700172,10.917723983902883,0.6532118659919128,0.3009908748251766,0.15205858927220106,0.005997191416099671,7.0,1.5,2.270618556701032,6.0,1.0,0.4168814432989692,5.0,0.0,,0.010526315789473684,5.0,0.46005154639175283,5.778994845360827,0.21303686597938148,-0.00012809038162227724,97.5,8292.018798828125,20.897911071777344
92.0,10_c2_x10_030723,2,0.0,0.0,0.2615017361111111,0.24495442708333331,0.002658420138888881,0.002264418279728669,8.073900646371628,0.2122881158914334,0.04642744809535958,0.147204271517694,0.002439406206567302,5.0,0.0,,5.0,0.0,,5.0,0.0,,0.0,5.5,,,,-0.00048726424574845,36.0,12403.69580078125,31.88889980316162
94.0,10_c2_x10_030723,2,0.0,0.0,0.2475043402777778,0.22900390625,0.004041883680555539,0.0059554022475479685,10.548288729864362,0.2854386559332354,0.38384285885849084,0.14860597532242537,1.5458572156652264e-05,11.0,-0.5,-0.5019329896907219,11.0,0.0,-1.3318298969072169,10.5,0.0,,0.005263157894736842,6.5,-0.9039948453608252,-43.95038659793816,-1.6201870515463939,-0.00057936087250705,42.5,11879.3203125,29.906248092651367
98.0,11_c2_x10_050723,2,0.0,0.0,0.2431640625,0.22542317708333331,0.00439453125,0.007392000633143618,8.362810485080438,0.2739833814052602,0.24155431645214653,0.14047117438167334,0.0010106202656614404,8.0,0.0,-0.026417525773195883,7.5,0.0,-0.002577319587628865,6.5,0.0,0.023840206185567026,0.005263157894736842,9.0,4.1108247422680435,-0.048969072164948425,-0.00180519587628866,0.0007366351783274999,72.5,11009.9677734375,25.36744785308838
100.0,11_c2_x10_050723,2,0.0,1.0,0.24462890625,0.22762044270833334,0.003662109374999986,-0.005208682904674973,8.800808543104267,0.22611332990891386,0.2908856472488357,0.13891874346882105,0.005670489823762521,8.0,0.0,,7.5,0.0,0.025128865979381486,6.5,0.0,0.012886597938144307,0.010526315789473684,9.0,-1.8627577319587636,0.47744845360824817,0.017600659793814446,0.00020621716976165002,76.5,10457.69580078125,24.074993133544922
102.0,11_c2_x10_050723,2,0.0,1.0,0.2477756076388889,0.22957356770833331,0.003879123263888881,0.0033534029231994597,8.8161225282407,0.2487175981307687,0.3116785306131638,0.13814650662243366,0.0015424662209644017,8.0,-0.5,-0.8820876288659797,8.0,0.5,1.1436855670103097,5.5,0.0,,0.005263157894736842,9.0,-0.08376288659793818,24.017396907216504,0.8853773195876299,-0.00012518838047976817,91.0,9432.243896484375,22.4638032913208
108.0,12_c2_x10_070723,2,1.0,1.0,0.2577039930555556,0.2414822048611111,0.00547960069444442,-0.008675801385309281,7.688921305012773,0.2668519983216502,0.15391882727651948,0.15086044184863567,0.011234088132359552,10.5,0.0,-0.29768041237113396,9.5,0.5,-0.2570876288659796,7.5,-0.5,0.25708762886597947,0.05789473684210526,8.5,1.3592139175257736,-4.144329896907218,-0.15277657731958771,-6.332993507385254e-05,96.5,8671.095458984375,20.142327308654785
110.0,12_c2_x10_070723,2,1.0,1.0,0.2559678819444444,0.23817274305555555,0.004923502604166657,0.002494121608319013,12.191027607687147,0.4967236387805876,0.3266245395463799,0.14449244365096092,0.005297693565545476,8.5,-0.5,-0.1707474226804125,5.5,0.0,-0.11726804123711346,5.0,0.0,-0.01675257731958766,0.015789473684210527,3.5,-0.057345360824742286,-1.6417525773195887,-0.060521567010309286,-0.00011946633458139999,85.0,9021.65185546875,21.54570484161377
112.0,12_c2_x10_070723,2,1.0,1.0,0.2599826388888889,0.23437500000000003,0.018988715277777776,0.01158752091834909,10.58364289566099,0.671446525800989,0.32055677391429205,0.14732906688004732,0.0020124180681677056,10.5,0.5,0.16494845360824753,9.0,1.0,-0.11404639175257704,9.0,0.0,0.1359536082474225,0.042105263157894736,3.5,6.328608247422684,-2.6011597938144373,-0.09588915463917513,-0.0003781430423259,59.0,10271.6142578125,23.522708892822266
114.0,12_c2_x10_070723,2,1.0,1.0,0.25634765625,0.23649088541666666,0.016587999131944448,0.017459690229453047,7.053809583988507,0.30250946034557813,0.5511463377877536,0.15157912857830524,-0.0013444783986958984,10.0,-1.0,-2.050902061855671,9.5,-0.5,-1.3795103092783514,8.5,-1.0,-0.8463273195876292,0.005263157894736842,3.0,1.9597293814432997,-23.45167525773197,-0.8645225567010312,-0.00030715018510815,87.5,9529.0869140625,21.918387413024902
123.0,14_c2_x10_HighCOV_110723,2,0.0,0.0,0.24576822916666669,0.22412109375,0.01079644097222221,0.010751625926224228,10.735408457029045,1.1796247590598692,0.1406057962251279,0.14575519133359194,0.0012394792085859176,11.5,0.0,-0.06185567010309282,9.5,0.5,0.0019329896907217814,8.0,0.5,0.08956185567010311,0.04736842105263158,9.0,4.939432989690724,2.3704896907216493,0.08738573195876262,-0.0005991198122501,98.0,8893.074951171875,21.595487594604492
125.0,14_c2_x10_HighCOV_110723,2,0.0,0.0,0.2451714409722222,0.2097439236111111,0.015272352430555552,0.004815869588076318,9.963488778963512,0.36387870337179773,0.19945873199345177,0.14542364794760942,0.004820777325334082,10.0,0.0,-1.0283505154639176,9.0,-0.5,-0.1739690721649484,8.0,-0.5,-0.8653350515463918,0.015789473684210527,3.0,-5.121456185567009,-4.239046391752577,-0.15626820618556714,0.00016661360859870645,94.0,9143.3466796875,23.003643989562985
126.0,14_c2_x10_HighCOV_110723,2,0.0,0.0,0.24424913194444445,0.2060275607638889,0.011081271701388881,0.01904293379286584,10.996516402950814,0.5654925796445927,0.4559900223972629,0.14740332681685686,-0.00532752852982928,10.0,-0.5,-0.3276417525773201,8.5,0.0,-0.2316365979381443,8.0,0.0,-0.20103092783505186,0.031578947368421054,2.5,-2.447164948453609,-5.830219072164949,-0.21492519587628883,0.00087754800915715,110.0,7783.04296875,20.62250804901123
127.0,14_c2_x10_HighCOV_110723,2,0.0,0.0,0.2564019097222222,0.2345920138888889,0.006117078993055566,0.0063502780350622855,13.213057685807463,0.5686763148759469,0.5354273810425884,0.14647475350648165,0.002340465597448312,9.0,0.0,,8.5,0.0,-0.4748711340206187,8.0,0.0,,0.021052631578947368,4.5,-0.052190721649484566,-10.922036082474227,-0.4026299381443303,-0.00010841712355614999,62.5,10055.61767578125,23.094828605651855
132.0,15_c2_x5_HighCOV_120723,2,0.0,0.0,0.24479166666666669,0.21400282118055555,0.023057725694444434,-0.012292606314432995,13.711459061651066,1.2219163080887652,0.8255181497019108,0.15546052437275648,-0.009025534163661227,11.0,0.5,0.23646907216494856,11.0,0.0,-0.24420103092783518,10.5,0.5,-0.15528350515463935,0.03684210526315789,3.5,4.565399484536084,-3.06701030927835,-0.11306226804123717,0.00064482539892195,77.0,8909.79736328125,21.1417875289917
133.0,15_c2_x5_HighCOV_120723,2,0.0,0.0,0.24576822916666666,0.21942816840277776,0.01595052083333333,0.00046853046919745063,11.369123825024293,0.79064727037938,0.4741049792285472,0.14481337182223797,-0.009965019811847319,12.0,0.0,0.9104381443298973,11.5,0.5,0.6172680412371137,10.5,-2.0,-2.0860180412371143,0.02631578947368421,3.5,6.682345360824746,15.369845360824744,0.5665939793814427,0.002719335258007,119.5,7508.4453125,18.37508487701416
134.0,15_c2_x5_HighCOV_120723,2,0.0,0.0,0.24750434027777776,0.2272677951388889,0.008653428819444434,0.006522057392343216,11.240442624357481,1.3174277275526427,0.479863618932333,0.14277433790266514,-0.01967391843869131,12.0,0.0,,12.0,0.5,0.1849226804123712,9.0,2.0,1.3653350515463927,0.010526315789473684,8.0,4.170425257731961,3.8833762886597953,0.1431567835051548,0.0009673982858657501,103.5,8596.996337890625,19.960862636566162
136.0,16_c2_x10_HighHighCOV_130723,2,0.0,0.0,0.23470052083333334,0.20662434895833334,0.006985134548611105,0.013139338018148636,13.616309851486445,0.6300373965011055,1.4340092204042338,0.14912357740104198,-0.04125726216511092,8.0,-0.5,-0.6456185567010311,8.0,-0.5,-0.7216494845360828,8.0,-0.5,0.003221649484536128,0.005263157894736842,3.5,-0.11984536082474237,-16.597938144329902,-0.6118663917525781,-0.00039053708314895,47.5,11068.94873046875,27.328706741333008
142.0,16_c2_x10_HighHighCOV_130723,2,0.0,1.0,0.2567274305555556,0.2306586371527778,0.03361002604166667,-0.003269051358462203,30.742389130928466,3.7839310627305585,0.8661723211151611,0.1476215934380889,-0.010138500333624446,9.0,1.0,0.27835051546391776,8.5,1.0,0.3237757731958763,8.0,0.0,-0.029961340206185603,0.05263157894736842,4.5,0.028028350515464373,3.1833118556701034,0.11734960824742273,-0.0003902465105057,74.0,9090.05029296875,21.167736053466797
144.0,16_c2_x10_HighHighCOV_130723,2,0.0,1.0,0.2752821180555556,0.2502170138888889,0.009589301215277762,0.003942220891054549,8.085181503724636,0.36223868216154925,0.19326667696017671,0.14097733981907368,-0.002591251867304838,8.5,0.0,0.07152061855670089,7.0,0.0,0.10115979381443303,5.5,0.0,0.005154639175257759,0.015789473684210527,3.5,-0.25064432989690727,1.1127577319587634,0.0410207010309279,-0.0007155500352382499,137.0,6315.02392578125,16.413323879241943
145.0,16_c2_x10_HighHighCOV_130723,2,0.0,1.0,0.2586805555555556,0.22987196180555555,0.01638454861111109,0.007248291854596224,12.743653158354594,0.9347446030328475,0.20545007171485502,0.14274926576763391,-0.0015921530718243085,8.0,-0.5,-0.6076030927835057,8.0,0.0,0.08279639175257732,7.0,0.0,-0.5180412371134023,0.031578947368421054,3.0,0.5360824742268044,0.3927190721649487,0.014477195876288707,-0.00308253988623615,76.5,8365.722412109375,19.903438568115234
150.0,17_c2_x10_HighHighCOV_150723,2,1.0,1.0,0.2569444444444444,0.23095703124999997,0.005438910590277776,-0.003901670615424545,31.02566755135669,3.968524620471218,0.5263709777376984,0.15796547662466764,0.016808528009053227,8.0,0.5,0.9252577319587636,7.0,0.0,0.1942654639175257,6.5,0.0,0.3692010309278351,0.047368421052631574,8.0,0.28028350515463896,3.246456185567016,0.11967736082474227,-0.00027023628354074994,77.0,7665.229248046875,21.55990982055664
151.0,17_c2_x10_HighHighCOV_150723,2,1.0,1.0,0.2541775173611111,0.21956380208333331,0.01300726996527779,-0.006418968803694159,34.67538700906288,3.566994143071499,0.2594468421230209,0.15698347333818674,0.022996836176295728,8.0,0.0,0.7026417525773202,7.0,0.5,0.5016108247422685,6.5,0.5,0.420747422680413,0.06315789473684211,8.0,0.03576030927835078,8.273518041237118,0.3049949690721651,-7.933005690575001e-05,95.0,6369.128662109375,18.86065483093262
152.0,17_c2_x10_HighHighCOV_150723,2,1.0,1.0,0.2555881076388889,0.2124565972222222,0.009006076388888895,-0.005555422718445734,47.6334533802457,4.740210727660625,0.2380009456080088,0.1557232104241848,0.02436607497319408,8.0,0.0,0.8605025773195878,7.5,0.0,0.4220360824742271,6.5,0.5,0.4252577319587627,0.10526315789473684,7.5,-1.7954252577319583,8.23389175257733,0.3035341855670106,-0.00020591542124745,75.5,8236.923095703125,22.61704158782959

File: derived_local/source_balanced_mask_front_sanity_audit/source_balanced_mask_front_source_summary.csv
source_stem,n_roi,n_cycles,future_any_drop_within_8cycles,future_any_drop_within_16cycles,mask_area_fraction_median,mask_centroid_path_px,front_radius_q70_slope_px_per_norm_time,apparent_diffusion_q70_um2_per_norm_time,roi_norm_mean_delta_last_minus_first
10_c2_x10_030723,4,2,0.0,0.0,0.23697916666666666,9.311094688117995,-1.3318298969072169,-1.6201870515463939,-0.0005333125591277499
11_c2_x10_050723,6,3,0.0,4.0,0.2275390625,8.6599138521418,0.3887457044673541,0.3003909278350519,0.0002725546558697939
12_c2_x10_070723,8,4,8.0,8.0,0.23763020833333334,9.379350348087355,-0.42500000000000016,-0.2652972865979382,-0.00021702237427232563
14_c2_x10_HighCOV_110723,8,4,0.0,0.0,0.2186211480034722,11.227117831187709,-0.18317378497790865,-0.13860646833578813,8.41561704874016e-05
15_c2_x5_HighCOV_120723,6,3,0.0,0.0,0.22023292824074073,12.107008503677612,0.18621134020618563,0.21004404123711318,0.0014438529809315667
16_c2_x10_HighHighCOV_130723,8,4,0.0,6.0,0.2293429904513889,16.296883411123535,0.03210910652920958,-0.05119868041237122,-0.0011447183787822626
17_c2_x10_HighHighCOV_150723,6,3,6.0,6.0,0.22099247685185183,37.77816931355509,0.3726374570446737,0.24273550515463935,-0.00018516058723131663
2_c2_x14_200623,8,4,0.0,0.0,0.24604627821180555,8.432283175178373,0.35438144329896937,0.1437030927835053,0.0003686603158712125
4_c2_x10_240623,8,4,0.0,0.0,0.2445068359375,8.069791038234406,-0.106958762886598,-0.5555632824742276,-0.00019870232790707493
5_c2_x10_260623,6,3,0.0,0.0,0.25714337384259256,9.525102068468117,0.3521262886597941,0.22341674226804112,0.0004912105699380038
6_c2_x10_270623_2,8,4,4.0,8.0,0.26206461588541663,7.814258588957094,-0.4490979381443301,-0.21448577319587636,-0.00015349313616753327
7_c2_x10_290623,4,2,2.0,2.0,0.2536892361111111,7.570088565581424,0.017719072164948613,-0.047136989690721526,-4.536285996437028e-05
8_c2_x10_300623,8,4,0.0,6.0,0.24973551432291666,8.44198012875354,0.7098367697594504,0.37518779381443307,-9.291060268878185e-05
9_c2_x10_010723,8,4,8.0,8.0,0.25303141276041663,9.019163114767679,1.380584192439863,0.6762517113402065,0.0003997441381216045
