Repository: sagarnidhish/nmc-degradation-iscat-analysis

# NMC Battery Degradation — Alek_Jiho iSCAT Analysis

Operando interferometric scattering (iSCAT) microscopy of NMC811 cathode particles
during galvanostatic cycling, with simultaneous GAMRY potentiostat electrochemistry.

## Scientific goals

1. Quantify per-particle optical degradation rates and correlate with cell-level capacity fade
2. Distinguish crack-like (discrete) vs gradual degradation kinetics
3. Detect spatial heterogeneity among neighbouring particles
4. Predict remaining useful life from early-cycle optical signatures
5. Identify which optical features precede dQ/dV peak shifts (electro-optical coupling)

## Dataset (Isambard: `/scratch/u6hp/nsagar.u6hp/Alek_Jiho/`)

| Session | Size | Cycles | Notes |
|---|---|---|---|
| NMC_degradation_1_180523 | 16 GB | ~20 | C/20 formation + C/2 |
| NMC_degradation_2_240523 | 30 GB | ~20 | OCV + C/20 + C/2 |
| NMC_degradation_3_160623_Halfthedata | 674 GB | ~158 | Main degradation run; HighCOV sessions |

Each HDF5 contains: `movie` (N×1200×1920 uint16), `average_intensity`, `camera_timing`,
`potentiostat_value` (V, I, charge, time), `echem_dataframe`, `stage_position`.

**Never load the `movie` dataset directly** — up to 60 GB per file.

## Scripts

```
scripts/
  tier1_h5_inventory.py          # metadata scan all HDF5
  tier1_echem_eda.py             # capacity fade, dQ/dV heatmap
  tier1_particle_intensity_eda.py # particle traces, crack detection
  tier1_background_drift.py      # illumination drift per session
  submit_tier1.sh                # SLURM: 1 GPU, 2h

  tier2_rul_regressor.py         # RUL prediction: MLP + GBR, session-holdout CV
  tier2_spatial_heterogeneity.py # 1D CNN encoder + HDBSCAN + Moran's I
  tier2_crack_hazard.py          # discrete-time survival model
  tier2_optical_echem_coupling.py # lagged Spearman + CCA
  submit_tier2.sh                # SLURM: 1 GPU, 4h

  tier3_ts2vec_pretrain.py       # TS2Vec contrastive pretraining on traces
  tier3_multimodal_transformer.py # TFT: optical+echem -> fade acceleration forecast
  tier3_crack_precursor_detector.py # 1D CNN weak supervision + curriculum training
  submit_tier3.sh                # SLURM: 2 GPU, 10h
```

## Outputs (Isambard: `derived/`)

```
derived/
  h5_inventory.csv
  echem_per_cycle.csv
  particle_intensity_normalized.csv
  plots/
  rul/           metrics.json, feature_importance.csv
  spatial/       cluster_assignments.csv, morans_i.json
  hazard/        hazard_predictions.csv, hazard_results.json
  coupling/      lag_correlations.csv, results.json
  ts2vec/        encoder_weights.pt, trace_embeddings.npy
  transformer/   model_weights.pt, predictions.csv
  crack_detector/ model.pt, results.json
  logs/
```

## Running on Isambard

```bash

# Transfer scripts
scp -r scripts/ u6hp.aip2.isambard:/scratch/u6hp/nsagar.u6hp/Alek_Jiho/

# Submit in order (each tier depends on previous tier's derived/ outputs)
ssh u6hp.aip2.isambard "cd /scratch/u6hp/nsagar.u6hp/Alek_Jiho && sbatch scripts/submit_tier1.sh"

# Source-Balanced Mask/Front Sanity Audit

ROI sequences: 96 across 48 cycles and 14 sources.
Future8/future16 positive ROI sequences: 28 / 48.

This packet estimates automatic crop-local masks, centroid stability, radial front radii at q60/q70/q80, and an approximate q70 radius-squared diffusion proxy from source-balanced ROI tensors.

## Top ROI Feature Tests
- future_any_drop_within_16cycles masked_minus_background_mean_slope: AUC=0.690, AP=0.696, direction=higher_in_positive, eta2=0.634
- future_any_drop_within_16cycles roi_norm_mean_delta_last_minus_first: AUC=0.626, AP=0.589, direction=lower_in_positive, eta2=0.365
- future_any_drop_within_16cycles front_radius_q80_slope_px_per_norm_time: AUC=0.612, AP=0.616, direction=lower_in_positive, eta2=0.104
- future_any_drop_within_16cycles front_radius_q60_slope_px_per_norm_time: AUC=0.611, AP=0.649, direction=higher_in_positive, eta2=0.370
- future_any_drop_within_16cycles mask_area_fraction_median: AUC=0.607, AP=0.606, direction=higher_in_positive, eta2=0.317
- future_any_drop_within_16cycles mask_base_area_fraction: AUC=0.595, AP=0.610, direction=higher_in_positive, eta2=0.243
- future_any_drop_within_16cycles front_radius_q60_median_px: AUC=0.578, AP=0.535, direction=lower_in_positive, eta2=0.156
- future_any_drop_within_16cycles front_radius_q80_median_px: AUC=0.576, AP=0.538, direction=lower_in_positive, eta2=0.153
- future_any_drop_within_16cycles front_gradient_peak_radius_median_px: AUC=0.564, AP=0.550, direction=higher_in_positive, eta2=0.215
- future_any_drop_within_16cycles mask_centroid_max_step_px: AUC=0.560, AP=0.618, direction=higher_in_positive, eta2=0.695

## Guardrail
Automatic crop-local masks/front radii are source-balanced sanity proxies from resized ROI tensors; they are not manual particle masks, not calibrated fronts, and apparent diffusion uses an approximate 0.192 um/output-pixel scale.

File: derived_local/source_balanced_mask_front_sanity_audit/source_balanced_mask_front_features.csv (part 1 of 2)
roi_id,cycleNo,source_stem,local_cycle_index,expansion_cycle_rank,object_candidate_rank,selection_reason,already_in_existing_video_cohort,validation_score,validation_label,object_x_full_approx,object_y_full_approx,object_area_ds_px,object_mean_residual,object_mean_abs_z,crop_x0,crop_y0,crop_x1,crop_y1,crop_size_full,output_size,n_frames,first_frame_index,last_frame_index,roi_mean_first,roi_mean_last,roi_mean_delta_last_minus_first,roi_norm_mean_first,roi_norm_mean_last,roi_norm_mean_delta_last_minus_first,stage_drift_xy_sampled,future_any_drop_within_8cycles,future_any_drop_within_16cycles,any_abrupt_drop,npz_path,preview_png,mask_base_area_fraction,mask_area_fraction_median,mask_area_fraction_iqr,mask_area_fraction_slope,mask_centroid_path_px,mask_centroid_max_step_px,mask_centroid_drift_px,masked_minus_background_mean_median,masked_minus_background_mean_slope,front_radius_q60_median_px,front_radius_q60_delta_px,front_radius_q60_slope_px_per_norm_time,front_radius_q70_median_px,front_radius_q70_delta_px,front_radius_q70_slope_px_per_norm_time,front_radius_q80_median_px,front_radius_q80_delta_px,front_radius_q80_slope_px_per_norm_time,front_radius_q70_positive_step_fraction,front_gradient_peak_radius_median_px,front_gradient_peak_radius_slope_px_per_norm_time,apparent_diffusion_q70_px2_per_norm_time,apparent_diffusion_q70_um2_per_norm_time,pixel_size_um_assumed,n_loaded_frames,frame_height,frame_width
source_balanced_cycle92_rank1_obj1_10_c2_x10_030723,92.0,10_c2_x10_030723,7,1,1,source_representative,False,25.928656580292166,source_balanced_expansion_candidate,1191.7333333333331,652.4,30.0,13611.0244140625,34.50833511352539,1096,556,1288,748,192,96,96,6347,7253,7984.6640625,7979.201171875,-5.462890625,0.0658547729253768,0.0655813217163086,-0.0002734512090682,0.1802775637732877,0.0,0.0,0.0,/scratch/u6hp/nsagar.u6hp/Alek_Jiho/derived/source_balanced_roi_sequences/source_balanced_cycle92_rank1_obj1_10_c2_x10_030723.npz,,0.2392578125,0.22471788194444445,0.0026855468749999722,0.0036051991605813324,7.237326267030579,0.17575992455914136,0.050603166698554664,0.1483924500644207,0.003398164207855068,5.0,0.0,,5.0,0.0,,5.0,0.0,,0.0,5.0,,,,0.192,96,96,96
source_balanced_cycle92_rank1_obj2_10_c2_x10_030723,92.0,10_c2_x10_030723,7,1,2,source_representative,False,24.77546436055132,source_balanced_expansion_candidate,574.1904761904761,232.8571428571429,42.0,11196.3671875,29.26946449279785,478,137,670,329,192,96,96,6347,7253,8501.822265625,8492.5556640625,-9.2666015625,0.0885036066174507,0.0878025293350219,-0.0007010772824287,0.1802775637732877,0.0,0.0,0.0,/scratch/u6hp/nsagar.u6hp/Alek_Jiho/derived/source_balanced_roi_sequences/source_balanced_cycle92_rank1_obj2_10_c2_x10_030723.npz,,0.2837456597222222,0.2651909722222222,0.00263129340277779,0.0009236373988760053,8.910475025712678,0.24881630722372544,0.042251729492164485,0.1460160929709673,0.0014806482052795366,5.0,0.0,,5.0,0.0,,5.0,0.0,,0.0,6.0,,,,0.192,96,96,96
source_balanced_cycle94_rank2_obj1_10_c2_x10_030723,94.0,10_c2_x10_030723,9,2,1,future16_negative,False,25.61083171634987,source_balanced_expansion_candidate,576.972972972973,232.97297297297297,37.0,12897.384765625,32.438777923583984,481,137,673,329,192,96,96,8161,9067,8492.6435546875,8486.44921875,-6.1943359375,0.0870167538523674,0.086605779826641,-0.0004109740257263,0.2499999999999317,0.0,0.0,0.0,/scratch/u6hp/nsagar.u6hp/Alek_Jiho/derived/source_balanced_roi_sequences/source_balanced_cycle94_rank2_obj1_10_c2_x10_030723.npz,,0.2799479166666667,0.26123046875,0.0035264756944444198,0.0061108566231744,8.561781204053032,0.2422480547817554,0.46897519226483686,0.14554443396627903,4.401707724121072e-05,5.0,0.0,,5.0,0.0,,5.0,0.0,,0.0,6.0,-0.12113402061855674,,,0.192,96,96,96
source_balanced_cycle94_rank2_obj2_10_c2_x10_030723,94.0,10_c2_x10_030723,9,2,2,future16_negative,False,24.42825610271029,source_balanced_expansion_candidate,833.6666666666666,68.83333333333333,48.0,10861.255859375,27.37371826171875,738,0,930,192,192,96,96,8161,9067,8934.533203125,8923.23828125,-11.294921875,0.0925137251615524,0.0917659774422645,-0.0007477477192878,0.2499999999999317,0.0,0.0,0.0,/scratch/u6hp/nsagar.u6hp/Alek_Jiho/derived/source_balanced_roi_sequences/source_balanced_cycle94_rank2_obj2_10_c2_x10_030723.npz,,0.2150607638888889,0.19677734375,0.004557291666666657,0.0057999478719215364,12.534796255675692,0.3286292570847154,0.2987105254521448,0.1516675166785717,-1.3099932927906193e-05,17.0,-1.0,-0.5019329896907219,17.0,0.0,-1.3318298969072169,16.0,0.0,,0.010526315789473684,7.0,-1.6868556701030937,-43.95038659793816,-1.6201870515463939,0.192,96,96,96
source_balanced_cycle98_rank3_obj1_11_c2_x10_050723,98.0,11_c2_x10_050723,3,3,1,future16_negative,False,23.986083525321504,source_balanced_expansion_candidate,1343.0679611650485,204.50485436893203,103.0,8562.1708984375,21.21138000488281,1247,109,1439,301,192,96,96,2706,3607,8874.2353515625,8886.8251953125,12.58984375,0.0713426172733306,0.0721612051129341,0.0008185878396034,0.2236067977499281,0.0,0.0,0.0,/scratch/u6hp/nsagar.u6hp/Alek_Jiho/derived/source_balanced_roi_sequences/source_balanced_cycle98_rank3_obj1_11_c2_x10_050723.npz,,0.2514105902777778,0.23448350694444445,0.004123263888888895,0.007530465841566439,6.3776746491649,0.2084569135871675,0.1414547262576006,0.14374574832618237,0.002444165374738037,11.0,0.0,,10.0,0.0,-0.002577319587628865,8.0,0.0,0.023840206185567026,0.010526315789473684,13.0,4.1108247422680435,-0.048969072164948425,-0.00180519587628866,0.192,96,96,96
source_balanced_cycle98_rank3_obj2_11_c2_x10_050723,98.0,11_c2_x10_050723,3,3,2,future16_negative,False,25.03490981294613,source_balanced_expansion_candidate,835.7142857142857,94.66666666666669,42.0,13457.7646484375,29.523515701293945,740,0,932,192,192,96,96,2706,3607,8964.4775390625,8968.39453125,3.9169921875,0.0811750218272209,0.0818297043442726,0.0006546825170516,0.2236067977499281,0.0,0.0,0.0,/scratch/u6hp/nsagar.u6hp/Alek_Jiho/derived/source_balanced_roi_sequences/source_balanced_cycle98_rank3_obj2_11_c2_x10_050723.npz,,0.2349175347222222,0.2163628472222222,0.004665798611111105,0.007253535424720797,10.347946320995973,0.33950984922335287,0.3416539066466925,0.1371966004371643,-0.000422924843415156,5.0,0.0,-0.026417525773195883,5.0,0.0,,5.0,0.0,,0.0,5.0,,,,0.192,96,96,96
source_balanced_cycle100_rank4_obj1_11_c2_x10_050723,100.0,11_c2_x10_050723,5,4,1,future16_positive,False,24.009890706615767,source_balanced_expansion_candidate,1342.2222222222222,204.22222222222223,108.0,8197.46484375,20.41080665588379,1246,108,1438,300,192,96,96,4510,5411,8880.9482421875,8886.0986328125,5.150390625,0.0715180411934852,0.0717115476727485,0.0001935064792633,0.2915475947422533,0.0,1.0,0.0,/scratch/u6hp/nsagar.u6hp/Alek_Jiho/derived/source_balanced_roi_sequences/source_balanced_cycle100_rank4_obj1_11_c2_x10_050723.npz,,0.2560763888888889,0.2387152777777778,0.003499348958333315,-0.004805207662156356,7.4054654302842255,0.18767936547213307,0.4174749834921279,0.14153814129531384,0.00640548821826725,11.0,0.0,,10.0,0.0,0.025128865979381486,8.0,0.0,0.012886597938144307,0.021052631578947368,13.0,-4.807345360824744,0.47744845360824817,0.017600659793814446,0.192,96,96,96
source_balanced_cycle100_rank4_obj2_11_c2_x10_050723,100.0,11_c2_x10_050723,5,4,2,future16_positive,False,24.767484170170583,source_balanced_expansion_candidate,834.3111111111111,94.22222222222224,45.0,12717.9267578125,27.73917961120605,738,0,930,192,192,96,96,4510,5411,8958.8818359375,8964.2412109375,5.359375,0.0806672275066375,0.0808861553668975,0.00021892786026,0.2915475947422533,0.0,1.0,0.0,/scratch/u6hp/nsagar.u6hp/Alek_Jiho/derived/source_balanced_roi_sequences/source_balanced_cycle100_rank4_obj2_11_c2_x10_050723.npz,,0.2331814236111111,0.2165256076388889,0.0038248697916666574,-0.0056121581471935906,10.196151655924307,0.26454729434569463,0.16429631100554348,0.13629934564232826,0.004935491429257791,5.0,0.0,,5.0,0.0,,5.0,0.0,,0.0,5.0,1.0818298969072169,,,0.192,96,96,96
source_balanced_cycle102_rank5_obj1_11_c2_x10_050723,102.0,11_c2_x10_050723,7,5,1,source_representative,False,24.81286903333057,source_balanced_expansion_candidate,834.3111111111111,93.77777777777776,45.0,12752.44140625,27.896915435791016,738,0,930,192,192,96,96,6314,7215,8966.798828125,8960.958984375,-5.83984375,0.0812777653336525,0.0810524895787239,-0.0002252757549285,0.2236067977499789,0.0,1.0,0.0,/scratch/u6hp/nsagar.u6hp/Alek_Jiho/derived/source_balanced_roi_sequences/source_balanced_cycle102_rank5_obj1_11_c2_x10_050723.npz,,0.23600260416666666,0.21728515625,0.004557291666666657,0.003474179821735398,10.920888776114095,0.2922191352044944,0.20059826803981493,0.13573981262743473,0.0008873741512100435,5.0,-1.0,-0.8820876288659797,5.0,0.0,,5.0,0.0,,0.0,6.0,-0.17976804123711349,,,0.192,96,96,96
source_balanced_cycle102_rank5_obj2_11_c2_x10_050723,102.0,11_c2_x10_050723,7,5,2,source_representative,False,23.360671263050325,source_balanced_expansion_candidate,1337.7518248175184,199.94160583941607,137.0,6112.04638671875,17.030691146850586,1242,104,1434,296,192,96,96,6314,7215,8884.5400390625,8882.544921875,-1.9951171875,0.0714252293109893,0.0714001283049583,-2.5101006031036377e-05,0.2236067977499789,0.0,1.0,0.0,/scratch/u6hp/nsagar.u6hp/Alek_Jiho/derived/source_balanced_roi_sequences/source_balanced_cycle102_rank5_obj2_11_c2_x10_050723.npz,,0.2595486111111111,0.24186197916666666,0.003200954861111105,0.0032326260246635214,6.711356280367303,0.20521606105704301,0.4227587931865127,0.1405532006174326,0.00219755829071876,11.0,0.0,,11.0,1.0,1.1436855670103097,6.0,0.0,,0.010526315789473684,12.0,0.012242268041237127,24.017396907216504,0.8853773195876299,0.192,96,96,96
source_balanced_cycle108_rank6_obj1_12_c2_x10_070723,108.0,12_c2_x10_070723,3,6,1,source_fill,True,23.365257710020515,source_balanced_expansion_candidate,1344.7118644067796,206.2372881355932,118.0,7579.54248046875,18.480348587036133,1249,110,1441,302,192,96,96,2712,3615,8847.9951171875,8846.1474609375,-1.84765625,0.0744398459792137,0.074378527700901,-6.13182783126831e-05,0.2236067977498773,1.0,1.0,0.0,/scratch/u6hp/nsagar.u6hp/Alek_Jiho/derived/source_balanced_roi_sequences/source_balanced_cycle108_rank6_obj1_12_c2_x10_070723.npz,,0.2634548611111111,0.2475043402777778,0.00528971354166663,-0.010118272569444444,7.400744388241619,0.24714217303301705,0.19631119236322356,0.14418104477226734,0.009914416661390021,11.0,0.0,-0.29768041237113396,9.0,1.0,-0.525773195876289,6.0,0.0,,0.09473684210526316,13.0,3.2184278350515476,-8.509020618556704,-0.3136765360824744,0.192,96,96,96
source_balanced_cycle108_rank6_obj2_12_c2_x10_070723,108.0,12_c2_x10_070723,3,6,2,source_fill,True,23.516560988539883,source_balanced_expansion_candidate,1665.6533333333334,226.02666666666667,75.0,9762.6484375,21.80430603027344,1570,130,1762,322,192,96,96,2712,3615,8227.8125,8228.380859375,0.568359375,0.0769208893179893,0.0768555477261543,-6.534159183502197e-05,0.2236067977498773,1.0,1.0,0.0,/scratch/u6hp/nsagar.u6hp/Alek_Jiho/derived/source_balanced_roi_sequences/source_balanced_cycle108_rank6_obj2_12_c2_x10_070723.npz,,0.251953125,0.23546006944444445,0.00566948784722221,-0.00723333020117412,7.977098221783928,0.2865618236102834,0.11152646218981542,0.157539838925004,0.012553759603329082,10.0,0.0,,10.0,0.0,0.011597938144329903,9.0,-1.0,0.25708762886597947,0.021052631578947368,4.0,-0.5000000000000002,0.220360824742268,0.008123381443298976,0.192,96,96,96
source_balanced_cycle110_rank7_obj1_12_c2_x10_070723,110.0,12_c2_x10_070723,5,7,1,source_fill,True,23.136898638745315,source_balanced_expansion_candidate,1346.7768595041323,202.54545454545453,121.0,6796.548828125,17.81061363220215,1251,107,1443,299,192,96,96,4521,5424,8822.193359375,8827.9375,5.744140625,0.0756309404969215,0.0757838860154151,0.0001529455184936,0.2121320343559321,1.0,1.0,0.0,/scratch/u6hp/nsagar.u6hp/Alek_Jiho/derived/source_balanced_roi_sequences/source_balanced_cycle110_rank7_obj1_12_c2_x10_070723.npz,,0.2652994791666667,0.2492947048611111,0.004367404513888867,0.0018825815032574435,7.847383620450403,0.19197575965134786,0.14305113182074425,0.1465009804815054,0.005639637854027079,11.0,0.0,0.06250000000000003,6.0,0.0,-0.11726804123711346,5.0,0.0,-0.01675257731958766,0.031578947368421054,2.0,-0.09600515463917528,-1.6417525773195887,-0.060521567010309286,0.192,96,96,96
source_balanced_cycle110_rank7_obj2_12_c2_x10_070723,110.0,12_c2_x10_070723,5,7,2,source_fill,True,23.874389180648,source_balanced_expansion_candidate,839.8367346938776,97.3877551020408,49.0,11246.7548828125,25.28079605102539,744,1,936,193,192,96,96,4521,5424,8950.5302734375,8944.8525390625,-5.677734375,0.0902780815958976,0.0898862034082412,-0.0003918781876564,0.2121320343559321,1.0,1.0,0.0,/scratch/u6hp/nsagar.u6hp/Alek_Jiho/derived/source_balanced_roi_sequences/source_balanced_cycle110_rank7_obj2_12_c2_x10_070723.npz,,0.2466362847222222,0.22705078125,0.0054796006944444475,0.0031056617133805825,16.534671594923893,0.8014715179098274,0.5101979472720155,0.14248390682041645,0.004955749277063872,6.0,-1.0,-0.403994845360825,5.0,0.0,,5.0,0.0,,0.0,5.0,-0.01868556701030929,,,0.192,96,96,96
source_balanced_cycle112_rank8_obj1_12_c2_x10_070723,112.0,12_c2_x10_070723,7,8,1,future16_positive,False,24.4333329882082,source_balanced_expansion_candidate,840.25,97.91666666666669,48.0,11418.2138671875,26.13363075256348,744,2,936,194,192,96,96,6329,7232,8936.3203125,8931.7939453125,-4.5263671875,0.0892989188432693,0.0890530347824096,-0.0002458840608596,0.2121320343559321,1.0,1.0,0.0,/scratch/u6hp/nsagar.u6hp/Alek_Jiho/derived/source_balanced_roi_sequences/source_balanced_cycle112_rank8_obj1_12_c2_x10_070723.npz,,0.2427300347222222,0.21744791666666669,0.021375868055555552,0.016723423069695025,12.478098144181107,0.7075169902884336,0.14539123845701873,0.14449256658554077,0.0007663392413829998,6.0,0.0,0.12177835051546405,5.0,0.0,,5.0,0.0,,0.0,5.0,-0.9684278350515468,,,0.192,96,96,96
source_balanced_cycle112_rank8_obj2_12_c2_x10_070723,112.0,12_c2_x10_070723,7,8,2,future16_positive,False,23.38806596464201,source_balanced_expansion_candidate,1199.6571428571428,1123.0285714285717,70.0,9125.0146484375,20.91178703308105,1104,1008,1296,1200,192,96,96,6329,7232,8304.390625,8298.8212890625,-5.5693359375,0.073902353644371,0.0733919516205787,-0.0005104020237922,0.2121320343559321,1.0,1.0,0.0,/scratch/u6hp/nsagar.u6hp/Alek_Jiho/derived/source_balanced_roi_sequences/source_balanced_cycle112_rank8_obj2_12_c2_x10_070723.npz,,0.2772352430555556,0.25130208333333337,0.0166015625,0.006451618767003154,8.689187647140875,0.6353760613135443,0.4957223093715654,0.15016556717455387,0.0032584968949524117,15.0,1.0,0.20811855670103102,13.0,2.0,-0.11404639175257704,13.0,0.0,0.1359536082474225,0.08421052631578947,2.0,13.625644329896915,-2.6011597938144373,-0.09588915463917513,0.192,96,96,96
source_balanced_cycle114_rank9_obj1_12_c2_x10_070723,114.0,12_c2_x10_070723,9,9,1,source_representative,False,24.341180100195945,source_balanced_expansion_candidate,1343.728155339806,205.35922330097088,103.0,9044.693359375,21.196462631225582,1248,109,1440,301,192,96,96,8137,9041,8807.0703125,8800.0625,-7.0078125,0.0719261765480041,0.0715657845139503,-0.0003603920340538,0.2121320343560125,1.0,1.0,0.0,/scratch/u6hp/nsagar.u6hp/Alek_Jiho/derived/source_balanced_roi_sequences/source_balanced_cycle114_rank9_obj1_12_c2_x10_070723.npz,,0.2591145833333333,0.2407769097222222,0.01508246527777779,0.015040866288122855,6.456125310753426,0.19490543133123614,0.6692179625442454,0.14532016031444073,-0.0009947179182979867,10.0,-2.0,-2.050902061855671,9.0,-1.0,-1.3795103092783514,8.0,-2.0,-1.646907216494846,0.010526315789473684,2.0,0.0025773195876288794,-23.45167525773197,-0.8645225567010312,0.192,96,96,96
source_balanced_cycle114_rank9_obj2_12_c2_x10_070723,114.0,12_c2_x10_070723,9,9,2,source_representative,False,24.046731379998924,source_balanced_expansion_candidate,1670.3333333333333,231.11111111111111,72.0,10013.48046875,22.64031219482422,1574,135,1766,327,192,96,96,8137,9041,8198.4326171875,8192.224609375,-6.2080078125,0.0765645802021026,0.0763106718659401,-0.0002539083361625,0.2121320343560125,1.0,1.0,0.0,/scratch/u6hp/nsagar.u6hp/Alek_Jiho/derived/source_balanced_roi_sequences/source_balanced_cycle114_rank9_obj2_12_c2_x10_070723.npz,,0.2535807291666667,0.2322048611111111,0.018093532986111105,0.019878514170783238,7.651493857223587,0.4101134893599201,0.4330747130312617,0.15783809684216976,-0.0016942388790938104,10.0,0.0,,10.0,0.0,,9.0,0.0,-0.045747422680412445,0.0,4.0,3.9168814432989705,,,0.192,96,96,96
source_balanced_cycle123_rank10_obj1_14_c2_x10_HighCOV_110723,123.0,14_c2_x10_HighCOV_110723,2,10,1,source_fill,False,23.408876847510307,source_balanced_expansion_candidate,1348.8055555555557,180.97222222222223,144.0,6378.58935546875,17.22971534729004,1253,85,1445,277,192,96,96,2380,3569,8792.3349609375,8776.7216796875,-15.61328125,0.0713236629962921,0.0706147700548172,-0.0007088929414749,0.2121320343559321,0.0,0.0,0.0,/scratch/u6hp/nsagar.u6hp/Alek_Jiho/derived/source_balanced_roi_sequences/source_balanced_cycle123_rank10_obj1_14_c2_x10_HighCOV_110723.npz,,0.2582465277777778,0.23942057291666669,0.00927734375,0.008587989064289805,6.524169703556828,0.5272379507470625,0.15132102453500387,0.14722656644880772,0.0038392171575735937,10.0,0.0,-0.14755154639175272,7.0,0.0,-0.4658505154639175,5.0,0.0,-0.07152061855670107,0.06315789473684211,4.0,0.7673969072164952,-7.048324742268044,-0.25982944329896923,0.192,96,96,96
source_balanced_cycle123_rank10_obj2_14_c2_x10_HighCOV_110723,123.0,14_c2_x10_HighCOV_110723,2,10,2,source_fill,False,24.18449265574761,source_balanced_expansion_candidate,843.3076923076923,78.38461538461539,52.0,11407.560546875,25.961259841918945,747,0,939,192,192,96,96,2380,3569,8893.033203125,8888.333984375,-4.69921875,0.0820156633853912,0.0815263167023658,-0.0004893466830253,0.2121320343559321,0.0,0.0,0.0,/scratch/u6hp/nsagar.u6hp/Alek_Jiho/derived/source_balanced_roi_sequences/source_balanced_cycle123_rank10_obj2_14_c2_x10_HighCOV_110723.npz,,0.23328993055555555,0.20882161458333331,0.01231553819444442,0.012915262788158651,14.946647210501261,1.832011567372676,0.12989056791525191,0.14428381621837616,-0.0013602587404017586,13.0,0.0,0.023840206185567075,12.0,1.0,0.46971649484536104,11.0,1.0,0.25064432989690727,0.031578947368421054,14.0,9.111469072164953,11.789304123711343,0.43460090721649447,0.192,96,96,96
source_balanced_cycle125_rank11_obj1_14_c2_x10_HighCOV_110723,125.0,14_c2_x10_HighCOV_110723,4,11,1,source_representative,False,24.66506279371305,source_balanced_expansion_candidate,844.72,78.4,50.0,11897.259765625,27.71571350097656,749,0,941,192,192,96,96,4760,5950,8881.5146484375,8881.4873046875,-0.02734375,0.0776794254779815,0.0777767598628997,9.733438491821288e-05,0.2692582403567336,0.0,0.0,0.0,/scratch/u6hp/nsagar.u6hp/Alek_Jiho/derived/source_balanced_roi_sequences/source_balanced_cycle125_rank11_obj1_14_c2_x10_HighCOV_110723.npz,,0.23177083333333334,0.1946072048611111,0.017930772569444448,0.007858783245632876,12.676297006005896,0.5503777681071235,0.1841477018710602,0.1450667716562748,0.002940576084284593,12.0,0.0,-1.0283505154639176,12.0,-1.0,-0.35760309278350505,11.0,-1.0,-0.8653350515463918,0.021052631578947368,3.0,-9.60373711340206,-8.584407216494846,-0.3164555876288662,0.192,96,96,96
source_balanced_cycle125_rank11_obj2_14_c2_x10_HighCOV_110723,125.0,14_c2_x10_HighCOV_110723,4,11,2,source_representative,False,23.607037258302373,source_balanced_expansion_candidate,1351.0144927536232,181.2463768115942,138.0,6389.43359375,18.29157447814941,1255,85,1447,277,192,96,96,4760,5950,8764.3896484375,8770.5166015625,6.126953125,0.0669688507914543,0.0672047436237335,0.0002358928322792,0.2692582403567336,0.0,0.0,0.0,/scratch/u6hp/nsagar.u6hp/Alek_Jiho/derived/source_balanced_roi_sequences/source_balanced_cycle125_rank11_obj2_14_c2_x10_HighCOV_110723.npz,,0.2585720486111111,0.2248806423611111,0.012613932291666657,0.00177295593051976,7.25068055192113,0.17737963863647205,0.2147697621158433,0.14578052423894405,0.00670097856638357,8.0,0.0,,6.0,0.0,0.009664948453608255,5.0,0.0,,0.010526315789473684,3.0,-0.6391752577319589,0.10631443298969082,0.0039191752577319655,0.192,96,96,96
source_balanced_cycle126_rank12_obj1_14_c2_x10_HighCOV_110723,126.0,14_c2_x10_HighCOV_110723,5,12,1,future16_negative,False,23.592093817165647,source_balanced_expansion_candidate,1352.3435582822085,180.85889570552143,163.0,5375.2314453125,16.614131927490234,1256,85,1448,277,192,96,96,5951,7140,8770.5869140625,8792.0205078125,21.43359375,0.0672490298748016,0.0683512389659881,0.0011022090911865,0.2915475947422533,0.0,0.0,0.0,/scratch/u6hp/nsagar.u6hp/Alek_Jiho/derived/source_balanced_roi_sequences/source_balanced_cycle126_rank12_obj1_14_c2_x10_HighCOV_110723.npz,,0.2574869791666667,0.2207573784722222,0.009358723958333315,0.018589784462700463,7.244206033094753,0.2100044820603944,0.2355767898043416,0.14877024479210377,-0.0024924144753706197,8.0,0.0,0.6011597938144333,6.0,0.0,0.08376288659793814,5.0,0.0,,0.031578947368421054,3.0,0.24806701030927822,0.9213917525773203,0.03396618556701036,0.192,96,96,96
source_balanced_cycle126_rank12_obj2_14_c2_x10_HighCOV_110723,126.0,14_c2_x10_HighCOV_110723,5,12,2,future16_negative,False,23.989019468618885,source_balanced_expansion_candidate,842.1052631578947,79.43859649122807,57.0,10190.8544921875,24.630884170532227,746,0,938,192,192,96,96,5951,7140,8875.33203125,8879.3173828125,3.9853515625,0.0773386284708976,0.0779915153980255,0.0006528869271278,0.2915475947422533,0.0,0.0,0.0,/scratch/u6hp/nsagar.u6hp/Alek_Jiho/derived/source_balanced_roi_sequences/source_balanced_cycle126_rank12_obj2_14_c2_x10_HighCOV_110723.npz,,0.2310112847222222,0.19129774305555555,0.012803819444444448,0.01949608312303122,14.748826772806874,0.9209806772287908,0.6764032549901842,0.14603640884160995,-0.00816264258428794,12.0,-1.0,-1.2564432989690735,11.0,0.0,-0.5470360824742267,11.0,0.0,-0.20103092783505186,0.031578947368421054,2.0,-5.142396907216496,-12.58182989690722,-0.46381657731958803,0.192,96,96,96
source_balanced_cycle127_rank13_obj1_14_c2_x10_HighCOV_110723,127.0,14_c2_x10_HighCOV_110723,6,13,1,source_fill,False,24.150236360303246,source_balanced_expansion_candidate,843.8461538461538,79.15384615384616,52.0,11258.3525390625,25.90870857238769,748,0,940,192,192,96,96,7141,8330,8882.072265625,8886.5927734375,4.5205078125,0.078226052224636,0.078780323266983,0.0005542710423469,0.2236067977500298,0.0,0.0,0.0,/scratch/u6hp/nsagar.u6hp/Alek_Jiho/derived/source_balanced_roi_sequences/source_balanced_cycle127_rank13_obj1_14_c2_x10_HighCOV_110723.npz,,0.22819010416666666,0.203125,0.005533854166666657,0.004100891323024057,13.42712071637401,0.41811300861345047,0.2984647197682774,0.14146078750491142,-0.0010917272668370221,12.0,0.0,,11.0,0.0,-0.4748711340206187,11.0,0.0,,0.042105263157894736,3.0,-0.1037371134020619,-10.922036082474227,-0.4026299381443303,0.192,96,96,96
source_balanced_cycle127_rank13_obj2_14_c2_x10_HighCOV_110723,127.0,14_c2_x10_HighCOV_110723,6,13,2,source_fill,False,22.91224776047345,source_balanced_expansion_candidate,1202.13698630137,1103.2876712328766,73.0,8852.8828125,20.280948638916016,1106,1007,1298,1199,192,96,96,7141,8330,8412.5625,8390.9140625,-21.6484375,0.0692389905452728,0.0684678852558136,-0.0007711052894592,0.2236067977500298,0.0,0.0,0.0,/scratch/u6hp/nsagar.u6hp/Alek_Jiho/derived/source_balanced_roi_sequences/source_balanced_cycle127_rank13_obj2_14_c2_x10_HighCOV_110723.npz,,0.2846137152777778,0.2660590277777778,0.006700303819444475,0.008599664747100513,12.998994655240915,0.7192396211384434,0.7723900423168993,0.15148871950805187,0.005772658461733646,6.0,0.0,,6.0,0.0,,5.0,0.0,,0.0,6.0,-0.0006443298969072214,,,0.192,96,96,96
source_balanced_cycle132_rank14_obj1_15_c2_x5_HighCOV_120723,132.0,15_c2_x5_HighCOV_120723,1,14,1,source_fill,False,23.50996224586616,source_balanced_expansion_candidate,842.8771929824561,78.59649122807018,57.0,10375.26953125,23.42484474182129,747,0,939,192,192,96,96,1238,2476,8918.5986328125,8937.515625,18.9169921875,0.0846426710486412,0.0848899036645889,0.0002472326159477,0.2500000000000227,0.0,0.0,0.0,/scratch/u6hp/nsagar.u6hp/Alek_Jiho/derived/source_balanced_roi_sequences/source_balanced_cycle132_rank14_obj1_15_c2_x5_HighCOV_120723.npz,,0.23036024305555555,0.19954427083333331,0.022976345486111105,-0.010209091204002008,16.519028523859436,1.597909879762103,1.0740966609191034,0.15118027478456497,-0.010648074379843693,12.0,1.0,0.9909793814432994,12.0,0.0,0.20231958762886607,11.0,1.0,0.5528350515463919,0.05263157894736842,3.0,7.13724226804124,4.9175257731958775,0.18127967010309276,0.192,96,96,96
source_balanced_cycle132_rank14_obj2_15_c2_x5_HighCOV_120723,132.0,15_c2_x5_HighCOV_120723,1,14,2,source_fill,False,22.95129908326105,source_balanced_expansion_candidate,1670.7628865979382,200.7422680412371,97.0,7444.3251953125,18.85873031616211,1575,105,1767,297,192,96,96,1238,2476,8211.8232421875,8246.03515625,34.2119140625,0.0742961019277572,0.0753385201096534,0.0010424181818962,0.2500000000000227,0.0,0.0,0.0,/scratch/u6hp/nsagar.u6hp/Alek_Jiho/derived/source_balanced_roi_sequences/source_balanced_cycle132_rank14_obj2_15_c2_x5_HighCOV_120723.npz,,0.2592230902777778,0.2284613715277778,0.023139105902777762,-0.014376121424863983,10.903889599442698,0.8459227364154275,0.5769396384847184,0.159740773960948,-0.00740299394747876,10.0,0.0,-0.5180412371134023,10.0,0.0,-0.6907216494845364,10.0,0.0,-0.8634020618556706,0.021052631578947368,4.0,1.9935567010309285,-11.051546391752577,-0.4074042061855671,0.192,96,96,96
source_balanced_cycle133_rank15_obj1_15_c2_x5_HighCOV_120723,133.0,15_c2_x5_HighCOV_120723,2,15,1,source_representative,False,23.315318479269443,source_balanced_expansion_candidate,841.8983050847457,78.23728813559322,59.0,10075.9150390625,22.637056350708008,746,0,938,192,192,96,96,2477,3714,8936.296875,8984.427734375,48.130859375,0.0823076665401458,0.0847692787647247,0.0024616122245788,0.2692582403567336,0.0,0.0,0.0,/scratch/u6hp/nsagar.u6hp/Alek_Jiho/derived/source_balanced_roi_sequences/source_balanced_cycle133_rank15_obj1_15_c2_x5_HighCOV_120723.npz,,0.2310112847222222,0.2029079861111111,0.015814887152777762,0.0026424097714418636,16.00278020273884,1.3594207521734867,0.5584153571399563,0.14569820277392864,-0.00698163681039491,13.0,0.0,0.9104381443298973,12.0,1.0,1.2036082474226808,11.0,0.0,0.9864690721649488,0.042105263157894736,4.0,0.25708762886598024,30.090206185567013,1.109245360824741,0.192,96,96,96
source_balanced_cycle133_rank15_obj2_15_c2_x5_HighCOV_120723,133.0,15_c2_x5_HighCOV_120723,2,15,2,source_representative,False,22.92968319579963,source_balanced_expansion_candidate,1345.5777777777778,183.35555555555555,180.0,4940.9755859375,14.113113403320312,1250,87,1442,279,192,96,96,2477,3714,8827.2578125,8902.9658203125,75.7080078125,0.0709467530250549,0.0739238113164901,0.0029770582914352,0.2692582403567336,0.0,0.0,0.0,/scratch/u6hp/nsagar.u6hp/Alek_Jiho/derived/source_balanced_roi_sequences/source_balanced_cycle133_rank15_obj2_15_c2_x5_HighCOV_120723.npz,,0.2605251736111111,0.23594835069444442,0.016086154513888895,-0.0017053488330469623,6.735467447309743,0.2218737885852733,0.3897946013171382,0.1439285408705473,-0.012948402813299727,11.0,0.0,,11.0,0.0,0.030927835051546407,10.0,-4.0,-5.158505154639178,0.010526315789473684,3.0,13.107603092783512,0.6494845360824746,0.023942597938144367,0.192,96,96,96
source_balanced_cycle134_rank16_obj1_15_c2_x5_HighCOV_120723,134.0,15_c2_x5_HighCOV_120723,3,16,1,future16_negative,False,23.11031509401015,source_balanced_expansion_candidate,1347.0588235294117,182.6143790849673,153.0,6119.85302734375,15.798474311828612,1251,87,1443,279,192,96,96,3715,4953,8898.19140625,8927.3583984375,29.1669921875,0.0742800533771514,0.0752032548189163,0.0009232014417648,0.2915475947422533,0.0,0.0,0.0,/scratch/u6hp/nsagar.u6hp/Alek_Jiho/derived/source_balanced_roi_sequences/source_balanced_cycle134_rank16_obj1_15_c2_x5_HighCOV_120723.npz,,0.2647569444444444,0.2453342013888889,0.00762261284722221,0.006112744308419248,7.637686023356886,0.6114144988398381,0.41457837455940283,0.14083310775458813,-0.0228709106828019,11.0,0.0,,11.0,1.0,0.1849226804123712,6.0,4.0,2.6250000000000018,0.021052631578947368,12.0,2.606314432989692,3.8833762886597953,0.1431567835051548,0.192,96,96,96
source_balanced_cycle134_rank16_obj2_15_c2_x5_HighCOV_120723,134.0,15_c2_x5_HighCOV_120723,3,16,2,future16_negative,False,23.68139270372944,source_balanced_expansion_candidate,841.1111111111111,76.88888888888889,54.0,11074.1396484375,24.12325096130371,745,0,937,192,192,96,96,3715,4953,8980.36328125,9008.7548828125,28.3916015625,0.0857632011175155,0.0867747962474823,0.0010115951299667,0.2915475947422533,0.0,0.0,0.0,/scratch/u6hp/nsagar.u6hp/Alek_Jiho/derived/source_balanced_roi_sequences/source_balanced_cycle134_rank16_obj2_15_c2_x5_HighCOV_120723.npz,,0.2302517361111111,0.2092013888888889,0.009684244791666657,0.006931370476267183,14.843199225358076,2.023440956265447,0.5451488633052631,0.14471556805074215,-0.01647692619458072,13.0,0.0,,13.0,0.0,,12.0,0.0,0.10567010309278352,0.0,4.0,5.7345360824742295,,,0.192,96,96,96
source_balanced_cycle136_rank17_obj1_16_c2_x10_HighHighCOV_130723,136.0,16_c2_x10_HighHighCOV_130723,0,17,1,future16_negative,False,23.79397084507293,source_balanced_expansion_candidate,845.3103448275862,79.72413793103448,58.0,9831.376953125,24.424619674682617,749,0,941,192,192,96,96,0,1223,9075.0439453125,9048.6904296875,-26.353515625,0.0900412797927856,0.0914472639560699,0.0014059841632843,0.2500000000000227,0.0,0.0,0.0,/scratch/u6hp/nsagar.u6hp/Alek_Jiho/derived/source_balanced_roi_sequences/source_balanced_cycle136_rank17_obj1_16_c2_x10_HighHighCOV_130723.npz,,0.22591145833333334,0.1942816840277778,0.00762261284722221,0.016980148262994,15.897674648348639,0.6818132963781813,1.7038278911447577,0.15343720093369484,-0.04143169068385723,11.0,-1.0,-0.6456185567010311,11.0,-1.0,-0.7216494845360828,11.0,-1.0,0.003221649484536128,0.010526315789473684,2.0,-0.1649484536082476,-16.597938144329902,-0.6118663917525781,0.192,96,96,96
source_balanced_cycle136_rank17_obj2_16_c2_x10_HighHighCOV_130723,136.0,16_c2_x10_HighHighCOV_130723,0,17,2,future16_negative,False,24.919375121126063,source_balanced_expansion_candidate,1206.054054054054,664.5405405405405,37.0,12306.5205078125,30.2327938079834,1110,569,1302,761,192,96,96,0,1223,8265.6083984375,8191.8447265625,-73.763671875,0.0703087821602821,0.0681217238306999,-0.0021870583295822,0.2500000000000227,0.0,0.0,0.0,/scratch/u6hp/nsagar.u6hp/Alek_Jiho/derived/source_balanced_roi_sequences/source_balanced_cycle136_rank17_obj2_16_c2_x10_HighHighCOV_130723.npz,,0.24348958333333334,0.2189670138888889,0.00634765625,0.009298527773303271,11.334945054624253,0.5782614966240295,1.16419054966371,0.14480995386838913,-0.041082833646364614,5.0,0.0,,5.0,0.0,,5.0,0.0,,0.0,5.0,-0.07474226804123711,,,0.192,96,96,96
source_balanced_cycle142_rank18_obj1_16_c2_x10_HighHighCOV_130723,142.0,16_c2_x10_HighHighCOV_130723,6,18,1,source_fill,False,23.28082113703134,source_balanced_expansion_candidate,1198.7906976744189,1103.0697674418604,86.0,8535.712890625,19.777803421020508,1103,1007,1295,1199,192,96,96,7347,8570,8579.59765625,8586.79296875,7.1953125,0.0728128850460052,0.0733545497059822,0.0005416646599769,0.2499999999999317,0.0,1.0,0.0,/scratch/u6hp/nsagar.u6hp/Alek_Jiho/derived/source_balanced_roi_sequences/source_balanced_cycle142_rank18_obj1_16_c2_x10_HighHighCOV_130723.npz,,0.2873263888888889,0.2616102430555556,0.027180989583333343,-0.004874143130727382,38.616456684480546,5.871303904283774,1.1574688081033362,0.14676368609070778,-0.010740967312606882,6.0,2.0,0.6585051546391755,6.0,2.0,0.7976804123711343,5.0,0.0,-0.0012886597938144137,0.06315789473684211,6.0,-1.0444587628865984,10.007731958762887,0.36892503092783524,0.192,96,96,96
source_balanced_cycle142_rank18_obj2_16_c2_x10_HighHighCOV_130723,142.0,16_c2_x10_HighHighCOV_130723,6,18,2,source_fill,False,23.542206642552863,source_balanced_expansion_candidate,844.4516129032259,80.19354838709677,62.0,9644.3876953125,22.55766868591309,748,0,940,192,192,96,96,7347,8570,8934.90625,8910.4658203125,-24.4404296875,0.0801272466778755,0.0788050889968872,-0.0013221576809883,0.2499999999999317,0.0,1.0,0.0,/scratch/u6hp/nsagar.u6hp/Alek_Jiho/derived/source_balanced_roi_sequences/source_balanced_cycle142_rank18_obj2_16_c2_x10_HighHighCOV_130723.npz,,0.2261284722222222,0.19970703125,0.0400390625,-0.0016639595861970234,22.86832157737639,1.6965582211773427,0.5748758341269858,0.14847950078547,-0.009536033354642011,12.0,0.0,-0.10180412371134,11.0,0.0,-0.1501288659793817,11.0,0.0,-0.05863402061855679,0.042105263157894736,3.0,1.1005154639175272,-3.64110824742268,-0.13422581443298978,0.192,96,96,96
source_balanced_cycle144_rank19_obj1_16_c2_x10_HighHighCOV_130723,144.0,16_c2_x10_HighHighCOV_130723,8,19,1,future16_positive,False,23.399605984768616,source_balanced_expansion_candidate,1349.6830601092895,182.8415300546448,183.0,4845.72216796875,14.80323886871338,1254,87,1446,279,192,96,96,9796,11019,8831.65234375,8814.2470703125,-17.4052734375,0.0680693164467811,0.0672657266259193,-0.0008035898208618,0.2236067977499281,0.0,1.0,0.0,/scratch/u6hp/nsagar.u6hp/Alek_Jiho/derived/source_balanced_roi_sequences/source_balanced_cycle144_rank19_obj1_16_c2_x10_HighHighCOV_130723.npz,,0.2552083333333333,0.23253038194444445,0.00840928819444442,0.004394181678658364,7.727955995670249,0.3280084566099083,0.33788096610343293,0.14403071254491806,-0.002565325965106337,9.0,0.0,-0.003221649484536087,8.0,0.0,,6.0,0.0,0.005154639175257759,0.0,3.0,0.095360824742268,,,0.192,96,96,96
source_balanced_cycle144_rank19_obj2_16_c2_x10_HighHighCOV_130723,144.0,16_c2_x10_HighHighCOV_130723,8,19,2,future16_positive,False,22.79686314903875,source_balanced_expansion_candidate,1199.6043956043957,1099.956043956044,91.0,7784.32568359375,18.023408889770508,1104,1004,1296,1196,192,96,96,9796,11019,8453.20703125,8443.4775390625,-9.7294921875,0.0679221972823143,0.0672946870326995,-0.0006275102496147,0.2236067977499281,0.0,1.0,0.0,/scratch/u6hp/nsagar.u6hp/Alek_Jiho/derived/source_balanced_roi_sequences/source_balanced_cycle144_rank19_obj2_16_c2_x10_HighHighCOV_130723.npz,,0.2953559027777778,0.2679036458333333,0.010769314236111105,0.003490260103450734,8.442407011779022,0.3964689077131902,0.048652387816920474,0.1379239670932293,-0.0026171777695033387,8.0,0.0,0.14626288659793787,6.0,0.0,0.10115979381443303,5.0,0.0,,0.031578947368421054,4.0,-0.5966494845360826,1.1127577319587634,0.0410207010309279,0.192,96,96,96
source_balanced_cycle145_rank20_obj1_16_c2_x10_HighHighCOV_130723,145.0,16_c2_x10_HighHighCOV_130723,9,20,1,source_representative,False,22.859438504036213,source_balanced_expansion_candidate,1200.943820224719,1101.123595505618,89.0,7778.58837890625,18.41042709350586,1105,1005,1297,1197,192,96,96,11020,12244,8454.26953125,8386.8095703125,-67.4599609375,0.0684942901134491,0.064897708594799,-0.00359658151865,0.2236067977500298,0.0,1.0,0.0,/scratch/u6hp/nsagar.u6hp/Alek_Jiho/derived/source_balanced_roi_sequences/source_balanced_cycle145_rank20_obj1_16_c2_x10_HighHighCOV_130723.npz,,0.2912326388888889,0.2647026909722222,0.016682942708333315,0.009113674447845081,9.863161741696764,0.8092089716161951,0.06212131420593554,0.14028536900877953,-0.00021332457599220674,6.0,0.0,0.049613402061855376,6.0,0.0,0.29574742268041243,5.0,0.0,0.0006443298969072214,0.031578947368421054,4.0,0.3150773195876291,3.257087628865981,0.12006927835051559,0.192,96,96,96
source_balanced_cycle145_rank20_obj2_16_c2_x10_HighHighCOV_130723,145.0,16_c2_x10_HighHighCOV_130723,9,20,2,source_representative,False,23.1920965443588,source_balanced_expansion_candidate,848.375,82.875,64.0,8952.8564453125,21.39645004272461,752,0,944,192,192,96,96,11020,12244,8913.169921875,8868.5263671875,-44.6435546875,0.0783439576625824,0.07577545940876,-0.0025684982538223,0.2236067977500298,0.0,1.0,0.0,/scratch/u6hp/nsagar.u6hp/Alek_Jiho/derived/source_balanced_roi_sequences/source_balanced_cycle145_rank20_obj2_16_c2_x10_HighHighCOV_130723.npz,,0.2261284722222222,0.1950412326388889,0.016086154513888867,0.0053829092613473664,15.624144575012421,1.0602802344495,0.3487788292237745,0.1452131625264883,-0.0029709815676564103,10.0,-1.0,-1.2648195876288666,10.0,0.0,-0.1301546391752578,9.0,0.0,-1.0367268041237119,0.031578947368421054,2.0,0.7570876288659797,-2.4716494845360835,-0.09111488659793818,0.192,96,96,96
source_balanced_cycle150_rank21_obj1_17_c2_x10_HighHighCOV_150723,150.0,17_c2_x10_HighHighCOV_150723,4,21,1,future16_positive,True,23.28127728332188,source_balanced_expansion_candidate,1201.1304347826087,1102.7391304347825,92.0,6924.46533203125,19.53758811950684,1105,1007,1297,1199,192,96,96,4950,6187,8339.8203125,8320.8447265625,-18.9755859375,0.0736829191446304,0.0724102482199668,-0.0012726709246635,0.2236067977500298,1.0,1.0,0.0,/scratch/u6hp/nsagar.u6hp/Alek_Jiho/derived/source_balanced_roi_sequences/source_balanced_cycle150_rank21_obj1_17_c2_x10_HighHighCOV_150723.npz,,0.2940538194444444,0.27067057291666663,0.002956814236111105,-0.005695845526381733,28.5606491716067,4.645776608983942,0.6069278379215358,0.15551558695733547,0.019412323789306244,7.0,1.0,0.8485824742268053,6.0,0.0,0.04703608247422681,6.0,0.0,0.5418814432989693,0.042105263157894736,6.0,-0.13788659793814445,0.8820876288659794,0.03251727835051544,0.192,96,96,96
source_balanced_cycle150_rank21_obj2_17_c2_x10_HighHighCOV_150723,150.0,17_c2_x10_HighHighCOV_150723,4,21,2,future16_positive,True,23.82982134632164,source_balanced_expansion_candidate,846.4516129032259,85.09677419354838,62.0,8405.9931640625,23.582231521606445,750,0,942,192,192,96,96,4950,6187,8927.2958984375,8930.533203125,3.2373046875,0.0914111137390136,0.0921433120965957,0.000732198357582,0.2236067977500298,1.0,1.0,0.0,/scratch/u6hp/nsagar.u6hp/Alek_Jiho/derived/source_balanced_roi_sequences/source_balanced_cycle150_rank21_obj2_17_c2_x10_HighHighCOV_150723.npz,,0.21983506944444445,0.19124348958333331,0.007921006944444448,-0.0021074957044673564,33.49068593110668,3.291272631958494,0.445814117553861,0.16041536629199982,0.014204732228800209,9.0,0.0,1.0019329896907219,8.0,0.0,0.3414948453608246,7.0,0.0,0.196520618556701,0.05263157894736842,10.0,0.6984536082474224,5.610824742268053,0.2068374432989691,0.192,96,96,96
source_balanced_cycle151_rank22_obj1_17_c2_x10_HighHighCOV_150723,151.0,17_c2_x10_HighHighCOV_150723,5,22,1,source_representative,True,23.196808212155457,source_balanced_expansion_candidate,844.0588235294117,81.82352941176471,68.0,7681.2578125,22.20478248596192,748,0,940,192,192,96,96,6188,7425,8924.9560546875,8921.62890625,-3.3271484375,0.0908863767981529,0.090407945215702,-0.0004784315824508,0.2500000000000227,1.0,1.0,0.0,/scratch/u6hp/nsagar.u6hp/Alek_Jiho/derived/source_balanced_roi_sequences/source_balanced_cycle151_rank22_obj1_17_c2_x10_HighHighCOV_150723.npz,,0.22200520833333334,0.18115234375,0.011854383680555552,-0.004758015531035221,38.355493866929756,3.1585132524163373,0.38581047279093994,0.15976322814822197,0.019964299411944986,9.0,0.0,1.3556701030927847,8.0,1.0,1.0180412371134029,7.0,0.0,0.5000000000000009,0.07368421052631578,10.0,0.4600515463917531,16.443298969072174,0.6061657731958766,0.192,96,96,96
