Repository: sagarnidhish/nmc-degradation-iscat-analysis

# NMC Battery Degradation — Alek_Jiho iSCAT Analysis

Operando interferometric scattering (iSCAT) microscopy of NMC811 cathode particles
during galvanostatic cycling, with simultaneous GAMRY potentiostat electrochemistry.

## Scientific goals

1. Quantify per-particle optical degradation rates and correlate with cell-level capacity fade
2. Distinguish crack-like (discrete) vs gradual degradation kinetics
3. Detect spatial heterogeneity among neighbouring particles
4. Predict remaining useful life from early-cycle optical signatures
5. Identify which optical features precede dQ/dV peak shifts (electro-optical coupling)

## Dataset (Isambard: `/scratch/u6hp/nsagar.u6hp/Alek_Jiho/`)

| Session | Size | Cycles | Notes |
|---|---|---|---|
| NMC_degradation_1_180523 | 16 GB | ~20 | C/20 formation + C/2 |
| NMC_degradation_2_240523 | 30 GB | ~20 | OCV + C/20 + C/2 |
| NMC_degradation_3_160623_Halfthedata | 674 GB | ~158 | Main degradation run; HighCOV sessions |

Each HDF5 contains: `movie` (N×1200×1920 uint16), `average_intensity`, `camera_timing`,
`potentiostat_value` (V, I, charge, time), `echem_dataframe`, `stage_position`.

**Never load the `movie` dataset directly** — up to 60 GB per file.

## Scripts

```
scripts/
  tier1_h5_inventory.py          # metadata scan all HDF5
  tier1_echem_eda.py             # capacity fade, dQ/dV heatmap
  tier1_particle_intensity_eda.py # particle traces, crack detection
  tier1_background_drift.py      # illumination drift per session
  submit_tier1.sh                # SLURM: 1 GPU, 2h

  tier2_rul_regressor.py         # RUL prediction: MLP + GBR, session-holdout CV
  tier2_spatial_heterogeneity.py # 1D CNN encoder + HDBSCAN + Moran's I
  tier2_crack_hazard.py          # discrete-time survival model
  tier2_optical_echem_coupling.py # lagged Spearman + CCA
  submit_tier2.sh                # SLURM: 1 GPU, 4h

  tier3_ts2vec_pretrain.py       # TS2Vec contrastive pretraining on traces
  tier3_multimodal_transformer.py # TFT: optical+echem -> fade acceleration forecast
  tier3_crack_precursor_detector.py # 1D CNN weak supervision + curriculum training
  submit_tier3.sh                # SLURM: 2 GPU, 10h
```

## Outputs (Isambard: `derived/`)

```
derived/
  h5_inventory.csv
  echem_per_cycle.csv
  particle_intensity_normalized.csv
  plots/
  rul/           metrics.json, feature_importance.csv
  spatial/       cluster_assignments.csv, morans_i.json
  hazard/        hazard_predictions.csv, hazard_results.json
  coupling/      lag_correlations.csv, results.json
  ts2vec/        encoder_weights.pt, trace_embeddings.npy

# Source-Balanced Pre-Event Phase Kinetics Audit

Particle-region-only optical phase-fraction kinetics for the source-balanced pre-event ROI cohort.

- Input ROI rows: 128
- Loaded ROI tensors: 128
- Sources: 14
- Kinetic features tested: 56
- Event-bin counts: {'post_event_1_16': 40, 'near_pre_event_1_8': 32, 'mid_pre_event_9_16': 22, 'far_pre_event_17_32': 22, 'no_near_event_control': 12}

## Top Event Tests
- near_vs_any_non_near raw masked_minus_bg_slope: AUC=0.816, median diff=0.00376, p=8.993e-08
- near_vs_post_control raw masked_minus_bg_slope: AUC=0.799, median diff=0.00386, p=4.802e-06
- near_vs_mid_pre raw masked_minus_bg_slope: AUC=0.849, median diff=0.00419, p=1.547e-05
- near_vs_far_pre raw masked_minus_bg_slope: AUC=0.825, median diff=0.00325, p=5.755e-05
- near_vs_any_non_near raw q75_phase_fraction_slope: AUC=0.734, median diff=0.00956, p=7.693e-05
- near_vs_any_non_near raw q75_avrami_n: AUC=0.723, median diff=0.628, p=0.0001691
- near_vs_any_non_near raw q65_phase_fraction_slope: AUC=0.710, median diff=0.0135, p=0.0003903
- near_vs_any_non_near raw q75_logistic_amp: AUC=0.709, median diff=0.0831, p=0.0004258

## Top Matched Tests
- global_echem_context near-vs-far_pre_event_17_32 masked_mean_total_variation: n=32, median diff=0.00843, p=0.0004998
- global_echem_context near-vs-far_pre_event_17_32 masked_minus_bg_slope: n=32, median diff=0.00747, p=0.0004998
- global_echem_context near-vs-far_pre_event_17_32 q55_phase_fraction_delta: n=32, median diff=0.0215, p=0.0004998
- global_echem_context near-vs-far_pre_event_17_32 q55_phase_fraction_slope: n=32, median diff=0.0523, p=0.0004998
- global_echem_context near-vs-far_pre_event_17_32 q65_phase_fraction_delta: n=32, median diff=0.0163, p=0.0004998
- global_echem_context near-vs-far_pre_event_17_32 q65_phase_fraction_slope: n=32, median diff=0.0492, p=0.0004998
- global_echem_context near-vs-far_pre_event_17_32 q65_phase_fraction_slope_r2: n=32, median diff=-0.0448, p=0.0004998
- global_echem_context near-vs-far_pre_event_17_32 q65_avrami_r2: n=32, median diff=0.044, p=0.0004998

## Guardrail

Source-balanced pre-event phase kinetics are automatic optical phase-fraction proxies inside stable particle masks with prior-mask fallback. Logistic/Avrami values are descriptive timing summaries, not calibrated reaction constants, manual phase labels, validated particle identities, or diffusion coefficients.

File: derived_local/source_balanced_pre_event_phase_kinetics_audit/source_balanced_pre_event_phase_kinetics_source_summary.csv
source_stem,n_roi,n_cycles,near_pre,median_q65_delta,median_masked_bg_slope,median_visual_sanity
12_c2_x10_070723,10,5,8,-0.010126582278480983,0.003990717512223815,0.590322939806
17_c2_x10_HighHighCOV_150723,10,5,8,0.008173598553345346,0.012656886066254435,0.541347460387692
9_c2_x10_010723,10,5,8,-0.0006148282097649116,0.004330329327228881,0.6976462087112713
6_c2_x10_270623_2,10,5,4,-0.004159132007233279,0.0027438144350132995,0.631703387221993
11_c2_x10_050723,10,5,0,-0.010379746835443016,0.0020195750211074765,
16_c2_x10_HighHighCOV_130723,10,5,0,-0.008209764918625712,-0.005404665005975566,
2_c2_x14_200623,10,5,0,0.0043761301989150014,-0.01233174904781445,0.5864394254675425
4_c2_x10_240623,10,5,0,-0.0032188065099457153,0.0017775456760920911,
5_c2_x10_260623,10,5,0,-0.008462929475587688,0.002440383641651651,
8_c2_x10_300623,10,5,0,-0.004231464737793844,0.0009519031349128151,
7_c2_x10_290623,8,4,4,-0.002206148282097614,0.003784672609774635,0.595953623511229
10_c2_x10_030723,8,4,0,-0.006870550301451728,-0.00028972707276695266,
14_c2_x10_HighCOV_110723,8,4,0,-0.008643761301989183,0.004003183394661127,0.5250218891013549
15_c2_x5_HighCOV_120723,4,2,0,0.00028933092224234236,-0.010598420387344269,0.5720210634461006
