Repository: sagarnidhish/nmc-degradation-iscat-analysis

# NMC Battery Degradation — Alek_Jiho iSCAT Analysis

Operando interferometric scattering (iSCAT) microscopy of NMC811 cathode particles
during galvanostatic cycling, with simultaneous GAMRY potentiostat electrochemistry.

## Scientific goals

1. Quantify per-particle optical degradation rates and correlate with cell-level capacity fade
2. Distinguish crack-like (discrete) vs gradual degradation kinetics
3. Detect spatial heterogeneity among neighbouring particles
4. Predict remaining useful life from early-cycle optical signatures
5. Identify which optical features precede dQ/dV peak shifts (electro-optical coupling)

## Dataset (Isambard: `/scratch/u6hp/nsagar.u6hp/Alek_Jiho/`)

| Session | Size | Cycles | Notes |
|---|---|---|---|
| NMC_degradation_1_180523 | 16 GB | ~20 | C/20 formation + C/2 |
| NMC_degradation_2_240523 | 30 GB | ~20 | OCV + C/20 + C/2 |
| NMC_degradation_3_160623_Halfthedata | 674 GB | ~158 | Main degradation run; HighCOV sessions |

Each HDF5 contains: `movie` (N×1200×1920 uint16), `average_intensity`, `camera_timing`,
`potentiostat_value` (V, I, charge, time), `echem_dataframe`, `stage_position`.

**Never load the `movie` dataset directly** — up to 60 GB per file.

## Scripts

```
scripts/
  tier1_h5_inventory.py          # metadata scan all HDF5
  tier1_echem_eda.py             # capacity fade, dQ/dV heatmap
  tier1_particle_intensity_eda.py # particle traces, crack detection
  tier1_background_drift.py      # illumination drift per session
  submit_tier1.sh                # SLURM: 1 GPU, 2h

  tier2_rul_regressor.py         # RUL prediction: MLP + GBR, session-holdout CV
  tier2_spatial_heterogeneity.py # 1D CNN encoder + HDBSCAN + Moran's I
  tier2_crack_hazard.py          # discrete-time survival model
  tier2_optical_echem_coupling.py # lagged Spearman + CCA
  submit_tier2.sh                # SLURM: 1 GPU, 4h

# Source-Balanced Sequence Rollout Audit

Fast ROI-only temporal prediction and dynamics features for the source-balanced particle crop cohort.

- ROI sequences: 96
- Cycles: 48
- Sources: 14
- Future8 positive sequences: 28
- Future16 positive sequences: 48

## Top ROI Feature Tests

- future_any_drop_within_16cycles roi_norm_mean_delta_last_minus_first: AUC 0.6258680555555555, AP 0.5892585924909939, source eta2 0.365275723531651
- future_any_drop_within_16cycles raw_roi_mean_delta_last_minus_first: AUC 0.6059027777777778, AP 0.5492814723006487, source eta2 0.5335359243634783
- future_any_drop_within_16cycles roi_norm_mean_positive_step_fraction: AUC 0.6024305555555556, AP 0.6030268835081076, source eta2 0.2326142302023308
- future_any_drop_within_16cycles stage_drift_xy_recomputed: AUC 0.5625000000000001, AP 0.5901497821350763, source eta2 0.334536996595898
- future_any_drop_within_16cycles temporal_energy_late_minus_early: AUC 0.5607638888888888, AP 0.547762690487468, source eta2 0.293601502621033
- future_any_drop_within_16cycles persistence_mse_late_mean: AUC 0.5564236111111112, AP 0.6186599590041513, source eta2 0.7870212701334101
- future_any_drop_within_16cycles velocity_mse_p95: AUC 0.5555555555555555, AP 0.6158099984034713, source eta2 0.717289190438265
- future_any_drop_within_16cycles velocity_minus_persistence_mse: AUC 0.5499131944444444, AP 0.609137488776376, source eta2 0.8250007218155716
- future_any_drop_within_16cycles persistence_mse_p95: AUC 0.5477430555555556, AP 0.6143705150395018, source eta2 0.726596695686589
- future_any_drop_within_16cycles velocity_mse_mean: AUC 0.5399305555555556, AP 0.6049250416307346, source eta2 0.8242515582666822
- future_any_drop_within_16cycles temporal_energy_mean: AUC 0.5347222222222222, AP 0.6043464637209901, source eta2 0.7429485346702067
- future_any_drop_within_16cycles object_mean_abs_z: AUC 0.5264756944444444, AP 0.5098387014615868, source eta2 0.2683029446959361

## Top Cycle Feature Tests

- future_any_drop_within_16cycles roi_norm_mean_delta_last_minus_first: AUC 0.6475694444444444, AP 0.5940168774046461
- future_any_drop_within_16cycles stage_drift_xy_recomputed: AUC 0.5625000000000001, AP 0.5901497821350763
- future_any_drop_within_16cycles object_mean_abs_z: AUC 0.5625, AP 0.5588909106318675
- future_any_drop_within_16cycles temporal_energy_late_minus_early: AUC 0.5538194444444444, AP 0.5562730306944456
- future_any_drop_within_16cycles velocity_mse_mean: AUC 0.5190972222222222, AP 0.6037099242770925
- future_any_drop_within_16cycles persistence_mse_mean: AUC 0.5017361111111112, AP 0.5981577065105004
- future_any_drop_within_16cycles temporal_energy_mean: AUC 0.47916666666666663, AP 0.5038576225475571
- future_any_drop_within_8cycles object_mean_abs_z: AUC 0.6323529411764706, AP 0.3632226771213945

## Guardrail

Source-balanced rollout features are computed from automatic particle-centered crops and weak future labels. They quantify ROI-only temporal prediction difficulty and optical drift/intensity dynamics, not manual QC, causal degradation, or calibrated diffusion.

File: derived_local/source_balanced_sequence_rollout_audit/source_balanced_sequence_rollout_source_summary.csv
source_stem,n_roi,n_cycles,future_any_drop_within_8cycles,future_any_drop_within_16cycles,persistence_mse_mean,velocity_mse_mean,temporal_energy_mean,roi_norm_mean_delta_last_minus_first,stage_drift_xy_recomputed
10_c2_x10_030723,4,2,0.0,0.0,0.00011331317182339262,0.00032746848592069,0.010581606533378363,-0.0005333125591278076,0.21514689136495624
11_c2_x10_050723,6,3,0.0,4.0,5.424066572838152e-05,0.00015520442684646696,0.007202117781465252,0.0002725546558698018,0.24625791841911546
12_c2_x10_070723,8,4,8.0,8.0,8.179217411452555e-05,0.0002210486818512436,0.00834030838450417,-0.0002170223742723465,0.21502662064469313
14_c2_x10_HighCOV_110723,8,4,0.0,0.0,9.80361064648605e-05,0.00022225760949368123,0.008679534017574042,8.415617048740387e-05,0.24915816397084234
15_c2_x5_HighCOV_120723,6,3,0.0,0.0,0.00019234825352517268,0.0003882314534469818,0.009469800085450212,0.0014438529809315999,0.27028547134071484
16_c2_x10_HighHighCOV_130723,8,4,0.0,6.0,0.0002279005420859903,0.0004841401751036756,0.010960407147649676,-0.0011447183787822723,0.23682925476397432
17_c2_x10_HighHighCOV_150723,6,3,6.0,6.0,0.001015411796591555,0.0020144955099870763,0.019438712236781914,-0.00018516058723131815,0.25507288865111205
2_c2_x14_200623,8,4,0.0,0.0,6.974213874855195e-05,0.0001903581196529558,0.007709370867814869,0.0003686603158712387,0.2164869367910982
4_c2_x10_240623,8,4,0.0,0.0,6.771452581233461e-05,0.00019583720040827757,0.007960528251715004,-0.00019870232790708542,0.2516181122202214
5_c2_x10_260623,6,3,0.0,0.0,8.656201559157732e-05,0.00024780356519234675,0.009023086866363883,0.0004912105699380239,0.25642394943436475
6_c2_x10_270623_2,8,4,4.0,8.0,7.84062599450408e-05,0.00022621996049565496,0.00871901132632047,-0.00015349313616752625,0.24719271971624424
7_c2_x10_290623,4,2,2.0,2.0,7.019092845439445e-05,0.00020348154612293,0.00815691554453224,-4.536285996437073e-05,0.23589808454944333
8_c2_x10_300623,8,4,0.0,6.0,0.0001012071043078322,0.0002874740430343081,0.009771759156137705,-9.291060268878937e-05,0.22308855187298482
9_c2_x10_010723,8,4,8.0,8.0,7.05368593116873e-05,0.00019060340855503455,0.007970298058353364,0.0003997441381216049,0.27001985840106263
