Repository: sagarnidhish/nmc-degradation-iscat-analysis

# NMC Battery Degradation — Alek_Jiho iSCAT Analysis

Operando interferometric scattering (iSCAT) microscopy of NMC811 cathode particles
during galvanostatic cycling, with simultaneous GAMRY potentiostat electrochemistry.

## Scientific goals

1. Quantify per-particle optical degradation rates and correlate with cell-level capacity fade
2. Distinguish crack-like (discrete) vs gradual degradation kinetics
3. Detect spatial heterogeneity among neighbouring particles
4. Predict remaining useful life from early-cycle optical signatures
5. Identify which optical features precede dQ/dV peak shifts (electro-optical coupling)

## Dataset (Isambard: `/scratch/u6hp/nsagar.u6hp/Alek_Jiho/`)

| Session | Size | Cycles | Notes |
|---|---|---|---|
| NMC_degradation_1_180523 | 16 GB | ~20 | C/20 formation + C/2 |
| NMC_degradation_2_240523 | 30 GB | ~20 | OCV + C/20 + C/2 |
| NMC_degradation_3_160623_Halfthedata | 674 GB | ~158 | Main degradation run; HighCOV sessions |

Each HDF5 contains: `movie` (N×1200×1920 uint16), `average_intensity`, `camera_timing`,
`potentiostat_value` (V, I, charge, time), `echem_dataframe`, `stage_position`.

**Never load the `movie` dataset directly** — up to 60 GB per file.

## Scripts

```
scripts/
  tier1_h5_inventory.py          # metadata scan all HDF5
  tier1_echem_eda.py             # capacity fade, dQ/dV heatmap
  tier1_particle_intensity_eda.py # particle traces, crack detection
  tier1_background_drift.py      # illumination drift per session
  submit_tier1.sh                # SLURM: 1 GPU, 2h

  tier2_rul_regressor.py         # RUL prediction: MLP + GBR, session-holdout CV
  tier2_spatial_heterogeneity.py # 1D CNN encoder + HDBSCAN + Moran's I
  tier2_crack_hazard.py          # discrete-time survival model
  tier2_optical_echem_coupling.py # lagged Spearman + CCA
  submit_tier2.sh                # SLURM: 1 GPU, 4h

  tier3_ts2vec_pretrain.py       # TS2Vec contrastive pretraining on traces
  tier3_multimodal_transformer.py # TFT: optical+echem -> fade acceleration forecast
  tier3_crack_precursor_detector.py # 1D CNN weak supervision + curriculum training
  submit_tier3.sh                # SLURM: 2 GPU, 10h
```

## Outputs (Isambard: `derived/`)

```
derived/
  h5_inventory.csv
  echem_per_cycle.csv
  particle_intensity_normalized.csv
  plots/
  rul/           metrics.json, feature_importance.csv
  spatial/       cluster_assignments.csv, morans_i.json
  hazard/        hazard_predictions.csv, hazard_results.json
  coupling/      lag_correlations.csv, results.json
  ts2vec/        encoder_weights.pt, trace_embeddings.npy
  transformer/   model_weights.pt, predictions.csv
  crack_detector/ model.pt, results.json
  logs/
```

## Running on Isambard

```bash

# Transfer scripts
scp -r scripts/ u6hp.aip2.isambard:/scratch/u6hp/nsagar.u6hp/Alek_Jiho/

# Within-Cycle Echem Shape Audit

Voltage/current trajectory and dQ/dV-proxy descriptors joined to particle-trace and ROI optical physics outputs.

- Observed cycles requested: 89
- Echem shape cycles found: 81
- Shape features: 48
- ROI rows joined: 52

## Top ROI Shape Correlations
- shape_V_q95 vs mode_review_priority: rho=-0.864, p=2.72e-12, n=38
- neg_dq_abs_peak_frac vs mode_review_priority: rho=0.841, p=3.81e-11, n=38
- pos_dq_abs_midV_frac vs mode_review_priority: rho=0.84, p=4.17e-11, n=38
- all_dq_abs_entropy vs mode_review_priority: rho=-0.839, p=4.68e-11, n=38
- pos_dq_abs_peak_frac vs mode_review_priority: rho=0.839, p=4.68e-11, n=38
- pos_dq_abs_highV_frac vs mode_review_priority: rho=-0.839, p=4.79e-11, n=38
- pos_dq_abs_entropy vs mode_review_priority: rho=-0.801, p=1.61e-09, n=38
- all_dq_abs_peak_frac vs mode_review_priority: rho=0.79, p=3.65e-09, n=38
- all_dq_abs_midV_frac vs mode_review_priority: rho=0.79, p=3.71e-09, n=38
- pos_dqdv_abs_integral_proxy vs mode_review_priority: rho=0.758, p=3.58e-08, n=38

## Top Cycle Shape Correlations
- shape_charge_mAh_neg_abs vs capacity_mAh: rho=1, p=1.25e-149, n=81
- neg_dq_abs_total_mAh vs capacity_mAh: rho=1, p=7.53e-126, n=81
- echem_shape_duration_s vs capacity_mAh: rho=0.985, p=1.68e-61, n=81
- shape_charge_mAh_abs vs capacity_mAh: rho=0.985, p=1.68e-61, n=81
- shape_charge_mAh_signed vs coulombic_efficiency_pct: rho=-0.968, p=2.14e-49, n=81
- shape_dIdt_slope vs capacity_mAh: rho=0.934, p=5.85e-37, n=81
- all_dq_abs_total_mAh vs capacity_mAh: rho=0.924, p=9.07e-35, n=81
- neg_dq_abs_highV_frac vs capacity_mAh: rho=0.916, p=3.95e-33, n=81
- neg_dq_abs_entropy vs capacity_mAh: rho=0.891, p=8.25e-29, n=81
- all_dq_abs_highV_frac vs capacity_mAh: rho=0.879, p=4.03e-27, n=81

## Guardrail

Within-cycle echem shape features are computed from raw time/potential/current rows for observed particle/ROI cycles. dQ/dV terms are proxy descriptors from current-time integration over voltage bins, not calibrated electrochemical capacity analysis.

File: derived_local/within_cycle_echem_shape_audit/within_cycle_echem_trace_joined.csv (part 1 of 4)
cycleNo,particle0,particle1,particle2,particle3,addrs,n_frames,particle0_norm,particle0_abrupt_drop,particle1_norm,particle1_abrupt_drop,particle2_norm,particle2_abrupt_drop,particle3_norm,particle3_abrupt_drop,particle0_norm_delta_prev,particle0_norm_abs_delta_prev,particle0_norm_rolling3_slope,particle0_norm_rolling5_mean,particle0_norm_rolling5_std,particle1_norm_delta_prev,particle1_norm_abs_delta_prev,particle1_norm_rolling3_slope,particle1_norm_rolling5_mean,particle1_norm_rolling5_std,particle2_norm_delta_prev,particle2_norm_abs_delta_prev,particle2_norm_rolling3_slope,particle2_norm_rolling5_mean,particle2_norm_rolling5_std,particle3_norm_delta_prev,particle3_norm_abs_delta_prev,particle3_norm_rolling3_slope,particle3_norm_rolling5_mean,particle3_norm_rolling5_std,particle_norm_mean,particle_norm_std,particle_norm_min,particle_norm_max,particle_norm_range,particle_norm_cv,mean_delta_prev,mean_abs_delta_prev,max_abs_delta_prev,delta_std_across_particles,drop_count,any_abrupt_drop,synchronized_drop_2plus,synchronized_drop_3plus,cycle_gap,frames_percentile,future_any_drop_within_4cycles,future_sync2_drop_within_4cycles,cycles_to_next_drop_within_4,future_any_drop_within_8cycles,future_sync2_drop_within_8cycles,cycles_to_next_drop_within_8,future_any_drop_within_16cycles,future_sync2_drop_within_16cycles,cycles_to_next_drop_within_16,charge_capacity_mAh,discharge_capacity_mAh,capacity_mAh,coulombic_efficiency_pct,V_min,V_max,n_points,echem_shape_points,echem_shape_duration_s,shape_V_min,shape_V_max,shape_V_range,shape_V_mean,shape_V_std,shape_I_mean_mA,shape_I_abs_mean_mA,shape_I_pos_fraction,shape_I_neg_fraction,shape_charge_mAh_signed,shape_charge_mAh_abs,shape_charge_mAh_pos,shape_charge_mAh_neg_abs,shape_dVdt_slope,shape_dIdt_slope,shape_V_q05,shape_I_q05,shape_V_q10,shape_I_q10,shape_V_q25,shape_I_q25,shape_V_q50,shape_I_q50,shape_V_q75,shape_I_q75,shape_V_q90,shape_I_q90,shape_V_q95,shape_I_q95,shape_dVdt_abs_median,shape_dVdt_abs_p95,shape_dVdt_sign_consistency,all_dq_abs_total_mAh,all_dq_abs_lowV_frac,all_dq_abs_midV_frac,all_dq_abs_highV_frac,all_dq_abs_peak_voltage,all_dq_abs_peak_frac,all_dq_abs_entropy,all_dqdv_abs_integral_proxy,pos_dq_abs_total_mAh,pos_dq_abs_lowV_frac,pos_dq_abs_midV_frac,pos_dq_abs_highV_frac,pos_dq_abs_peak_voltage,pos_dq_abs_peak_frac,pos_dq_abs_entropy,pos_dqdv_abs_integral_proxy,neg_dq_abs_total_mAh,neg_dq_abs_lowV_frac,neg_dq_abs_midV_frac,neg_dq_abs_highV_frac,neg_dq_abs_peak_voltage,neg_dq_abs_peak_frac,neg_dq_abs_entropy,neg_dqdv_abs_integral_proxy,shape_block_mode,shape_block_nunique
2,355,122,244,18,D://NMC_degradation_3_160623_Halfthedata\2_c2_x14_200623chopped\2_c2_x14_200623_cycle1.hdf5,945.0,1.0,False,1.0,False,1.0,False,1.0,False,,,,,,,,,,,,,,,,,,,,,1.0,0.0,1.0,1.0,0.0,0.0,,,,,0,0,0,0,,0.6067415730337079,0,0,,0,0,,0,0,,0.6656494797689486,0.6617634160010054,0.6617634160010054,99.41619968375969,2.999776,4.200073,95349.0,95349.0,9540.410000562668,2.999776,4.200073,1.2002969999999995,3.82983480905935,0.18648569384885902,0.0017703341723563169,0.500889,0.5017671921047939,0.498232807895206,0.003948674733714894,1.3274128957699538,0.6656807852518344,0.6617321105181195,-3.148854989670162e-05,-0.00015757201933692776,3.543944,-0.500889,3.611699,-0.500889,3.714588,-0.500889,3.826742,0.500889,3.959743,0.500889,4.07846,0.500889,4.127684,0.500889,0.0,0.009600009156412388,0.02716365314427151,1.327350284804222,0.05343523439276411,0.6824976203629667,0.2640671452442692,3.825,0.12299632322558109,2.676550086013834,1.1058515390809296,0.6656494797689614,0.0013419253752511527,0.6162301922498943,0.38242788237485453,3.825,0.17387551105124638,2.292014296135978,0.5905671363251298,0.6617008050352521,0.10583940827782437,0.7491604968676283,0.14500009485454735,3.675,0.14363754530123815,2.659880164068296,0.5803054251828327,galvanostatic_2,2.0
4,342,128,242,19,D://NMC_degradation_3_160623_Halfthedata\2_c2_x14_200623chopped\2_c2_x14_200623_cycle11.hdf5,940.0,0.9633802816901408,False,1.0491803278688523,False,0.9918032786885246,False,1.0555555555555556,False,-0.0366197183098592,0.0366197183098592,,0.9816901408450704,0.0258940511420426,0.0491803278688522,0.0491803278688522,,1.024590163934426,0.0347757433370432,-0.0081967213114754,0.0081967213114754,,0.9959016393442623,0.0057959572228405,0.0555555555555555,0.0555555555555555,,1.0277777777777777,0.0392837100659194,1.0149798609507683,0.0447799414742369,0.9633802816901408,1.0555555555555556,0.0921752738654148,0.0441190443249681,0.0149798609507683,0.0373880807614356,0.0555555555555555,0.0447799414742369,0,0,0,0,2.0,0.5449438202247191,0,0,,0,0,,0,0,,0.6579691816627963,0.6522119151522108,0.6522119151522108,99.1249945026246,2.999969,4.200073,94165.0,94165.0,9416.561251163483,2.999969,4.200073,1.2001039999999996,3.828321507162959,0.19106087991334408,0.0022074967875537906,0.500889,0.5022035788244039,0.497796421175596,0.005773963358594416,1.3101810968150072,0.6579775300868008,0.6522035667282066,-3.6166841447761395e-05,-0.0001595719267484286,3.519621,-0.500889,3.597608,-0.500889,3.714395,-0.500889,3.830988,0.500889,3.958392,0.500889,4.078653,0.500889,4.128843,0.500889,0.0,0.0019302411478426362,0.03013890658850516,1.3101643999669885,0.06458809688711296,0.6730803062235796,0.2623315968893074,3.825,0.12911670347972334,2.6951791690541955,1.0917090518546635,0.6579691816627915,0.0010742345188575642,0.6077771675774061,0.39114859790373646,3.825,0.18645074713229795,2.210795501905331,0.6284172328698538,0.6521952183042059,0.1286642551811642,0.7389615814754167,0.13237416334341906,3.675,0.14270169520624876,2.6843754102052326,0.5751828377872021,galvanostatic_22,2.0
6,325,117,228,16,D://NMC_degradation_3_160623_Halfthedata\2_c2_x14_200623chopped\2_c2_x14_200623_cycle13.hdf5,940.0,0.9154929577464788,False,0.9590163934426228,False,0.9344262295081968,False,0.8888888888888888,False,-0.047887323943662,0.047887323943662,-0.0422535211267605,0.9596244131455398,0.0423785318174527,-0.0901639344262295,0.0901639344262295,-0.0204918032786885,1.0027322404371584,0.0451440208793942,-0.0573770491803278,0.0573770491803278,-0.0327868852459015,0.9754098360655736,0.0357286798650875,-0.1666666666666667,0.1666666666666667,-0.0555555555555555,0.9814814814814816,0.0848625128695525,0.9244561173965468,0.0296601966195349,0.8888888888888888,0.9590163934426228,0.0701275045537339,0.0320839421811215,-0.0905237435542215,0.0905237435542215,0.1666666666666667,0.0538963258730449,0,0,0,0,2.0,0.5449438202247191,0,0,,0,0,,0,0,,0.6572880620356025,0.651378193951287,0.651378193951287,99.1008709231668,2.999969,4.200073,94056.0,94056.0,9405.673755168915,2.999969,4.200073,1.2001039999999996,3.8282576972335627,0.19079680551767447,0.0022686347920388068,0.500889,0.5022646083184485,0.4977353916815514,0.005926564235704343,1.3086662559868898,0.657296410111297,0.6513698458755927,-3.6045269402214395e-05,-0.00015975646180422547,3.522324,-0.500889,3.59838,-0.500889,3.713622,-0.500889,3.830602,0.500889,3.958392,0.500889,4.078749500000001,0.500889,4.128843,0.500889,0.0,0.001930609427576232,0.02820690021795758,1.3086495598354788,0.06363261486199442,0.6742953967611445,0.2620719883768611,3.825,0.1293091681124357,2.694573944539573,1.090446794474045,0.6572880620355988,0.0010965140320704924,0.6075588013012879,0.3913446846666415,3.825,0.18685353885232872,2.219470352260931,0.6252306128242606,0.6513614977998934,0.12673771496478012,0.7416392106721927,0.1316230743630271,3.675,0.14282238848246126,2.67919301687672,0.57464318477352,galvanostatic_26,2.0
8,376,129,255,18,D://NMC_degradation_3_160623_Halfthedata\2_c2_x14_200623chopped\2_c2_x14_200623_cycle3.hdf5,942.0,1.0591549295774647,False,1.0573770491803278,False,1.0450819672131149,False,1.0,False,0.1436619718309859,0.1436619718309859,0.0478873239436621,0.984507042253521,0.06061249237,0.098360655737705,0.098360655737705,0.0040983606557378,1.0163934426229506,0.0458821191905646,0.1106557377049181,0.1106557377049181,0.0266393442622951,0.992827868852459,0.0454376184960726,0.1111111111111111,0.1111111111111111,-0.0277777777777775,0.9861111111111112,0.069905874400655,1.0404034864927267,0.0276528982850447,1.0,1.0591549295774647,0.0591549295774647,0.0265790134731906,0.11594736909618,0.11594736909618,0.1436619718309859,0.0193974435221105,0,0,0,0,2.0,0.5842696629213483,0,0,,0,0,,0,0,,0.6620987329400375,0.6601349203498337,0.6601349203498337,99.7033958090384,2.976612,4.200266,71705.0,71705.0,9503.185639619827,2.976612,4.200266,1.2236540000000002,3.8420041986332887,0.18704326168295582,0.06435660493689428,0.500889,0.5642423819817307,0.4357576180182693,0.0020959913399518845,1.322233653289871,0.6621648223149115,0.6600688309749596,-3.0243939455356737e-05,-0.00015981937201431875,3.477154,-0.500889,3.629845,-0.500889,3.75223,-0.500889,3.841798,0.500889,3.970167,0.500889,4.078653,0.500889,4.126912,0.500889,0.0,0.00877731574953536,0.00846535758116702,1.3220896483206719,0.09134753073415638,0.6442512726880869,0.26440119657775657,3.775,0.127262768592905,2.7122170354434707,1.0804440212026207,0.6620987329400408,0.0008132548347205127,0.6140481023961322,0.38513864276914733,3.825,0.17648912989324034,2.2291814135676,0.677582856373897,0.659990915380668,0.18217094657781782,0.6745509030542193,0.14327815036796285,3.675,0.13870663243437661,2.7368758585812283,0.5680360960757358,galvanostatic_6,2.0
10,376,132,254,16,D://NMC_degradation_3_160623_Halfthedata\2_c2_x14_200623chopped\2_c2_x14_200623_cycle5.hdf5,942.0,1.0591549295774647,False,1.0819672131147542,False,1.040983606557377,False,0.8888888888888888,False,0.0,0.0,0.0718309859154931,0.9994366197183098,0.062208255801486,0.0245901639344263,0.0245901639344263,0.0614754098360657,1.0295081967213116,0.0493848207586626,-0.0040983606557378,0.0040983606557378,0.0532786885245904,1.0024590163934426,0.0448578632541381,-0.1111111111111111,0.1111111111111111,1.6427249470549956e-16,0.9666666666666666,0.0745355992499929,1.0177486595346212,0.0875275291490365,0.8888888888888888,1.0819672131147542,0.1930783242258653,0.0860011244712025,-0.0226548269581056,0.0349499089253188,0.1111111111111111,0.0603163521131854,0,0,0,0,2.0,0.5842696629213483,0,0,,0,0,,0,0,,0.6616160441820849,0.6589297755617513,0.6589297755617513,99.59398375478416,2.96503,4.202196,52469.0,52469.0,9491.05480670929,2.96503,4.202196,1.2371659999999998,3.8278038535325623,0.19607664084553442,0.0008687205588061791,0.500889,0.5008671787150508,0.49913282128494924,0.0027794896061096273,1.3205458197438358,0.6616626546749729,0.6588831650688631,-3.673417310356036e-05,-0.00015832444684425775,3.484875,-0.500889,3.593554,-0.500889,3.718448,-0.500889,3.830409,0.500889,3.962446,0.500889,4.080583,0.500889,4.13058,0.500889,0.0,0.008392608623454291,0.011492719371807578,1.320444250748685,0.08020431516074368,0.6555974571017498,0.26419822773750645,3.775,0.13656476769846423,2.7046593993916095,1.0673137240666857,0.6616160441820857,0.001796356722559389,0.6094636416395931,0.3887400016378475,3.775,0.19087644362033226,2.159316424621935,0.64534496166366,0.658828206566627,0.15894405759618913,0.7019264882283051,0.13912945417550593,3.675,0.14064619799506575,2.7310603498572785,0.5614387885496506,galvanostatic_10,2.0
12,376,139,261,16,D://NMC_degradation_3_160623_Halfthedata\2_c2_x14_200623chopped\2_c2_x14_200623_cycle7.hdf5,941.0,1.0591549295774647,False,1.139344262295082,False,1.069672131147541,False,0.8888888888888888,False,0.0,0.0,8.378528922508306e-17,1.0112676056338028,0.0677229029868805,0.0573770491803278,0.0573770491803278,0.0409836065573771,1.0573770491803278,0.0653171206988085,0.028688524590164,0.028688524590164,0.0122950819672132,1.0163934426229508,0.0538275636744413,0.0,0.0,-0.0555555555555556,0.9444444444444444,0.0785674201318386,1.0392650529772445,0.1063783130430228,0.8888888888888888,1.139344262295082,0.2504553734061931,0.1023591746285267,0.0215163934426229,0.0215163934426229,0.0573770491803278,0.0274671711241572,0,0,0,0,2.0,0.5617977528089888,0,0,,0,0,,0,0,,0.6624457646054849,0.6561075442300461,0.6561075442300461,99.04320916306057,2.990896,4.20181,47321.0,47321.0,9476.734190225601,2.990896,4.20181,1.2109139999999998,3.825533208047167,0.19006598510640202,-1.0584920014368156e-05,0.500889,0.49998943386657085,0.5000105661334291,0.006459268434998143,1.318553308835531,0.6625062886352646,0.6560470202002663,-3.48636991955676e-05,-0.00015785596709557857,3.502441,-0.500889,3.596643,-0.500889,3.715553,-0.500889,3.826934,-0.500889,3.952601,0.500889,4.07653,0.500889,4.127491,0.500889,0.0,0.0038599668696363623,0.012066779374471683,1.3184322607759402,0.07087902353988845,0.6644728184416948,0.26464815801841673,3.825,0.12918821752673587,2.7007822792907703,1.088790996533148,0.6624457646054878,0.002129740284144278,0.6086759968346079,0.38919426288124764,3.825,0.18541971641456725,2.1952629095560092,0.6187745156168007,0.6559864961704877,0.14030525682105635,0.7208190517373778,0.13887569144156586,3.675,0.14244111792374498,2.710506357052548,0.5724834828748754,galvanostatic_15,2.0
14,363,131,254,19,D://NMC_degradation_3_160623_Halfthedata\2_c2_x14_200623chopped\2_c2_x14_200623_cycle9.hdf5,942.0,1.0225352112676056,False,1.0737704918032789,False,1.040983606557377,False,1.0555555555555556,False,-0.0366197183098591,0.0366197183098591,-0.0183098591549292,1.0230985915492958,0.0622082558014859,-0.0655737704918031,0.0655737704918031,-0.0040983606557375,1.062295081967213,0.0654712313039866,-0.028688524590164,0.028688524590164,8.094889793240983e-17,1.0262295081967214,0.0526922326217218,0.1666666666666667,0.1666666666666667,0.0833333333333334,0.9444444444444444,0.0785674201318386,1.0482112162959545,0.0217463518807822,1.0225352112676056,1.0737704918032789,0.0512352805356732,0.0207461545370855,0.0089461633187101,0.0743871700146232,0.1666666666666667,0.1063353140056541,0,0,0,0,2.0,0.5842696629213483,0,0,,0,0,,0,0,,0.6502804000705293,0.6530329238290579,0.6530329238290579,100.42328259597396,2.999776,4.200073,94417.0,94417.0,9367.201048612595,2.999776,4.200073,1.2002969999999995,3.830755991908237,0.1907685264412253,0.002912484626709183,0.500889,0.5029073154198926,0.4970926845801074,-0.002735827109553131,1.303313323899587,0.650288748395017,0.6530245755045702,-3.914419662963642e-05,-0.00016365605628656737,3.516919,-0.500889,3.597608,-0.500889,3.715939,-0.500889,3.830988,0.500889,3.958585,0.500889,4.078653,0.500889,4.128843,0.500889,0.0,0.0019301122823316475,0.03447508896797153,1.3032827147420158,0.0668625552969612,0.6683424181040496,0.2647950265989892,3.775,0.12229553995047802,2.7026690190472022,1.0858001934038128,0.6502804000704983,0.0029291513303776654,0.6002917617968216,0.39677908687280067,3.825,0.1731256731901058,2.224299981841993,0.5903787962650568,0.6530023146715139,0.1305294651610903,0.7361094183340291,0.13336111650488044,3.675,0.14250402089211917,2.6890841896198188,0.5755022977456026,galvanostatic_18,2.0
26,382,129,250,18,D://NMC_degradation_3_160623_Halfthedata\4_c2_x10_240623chopped\4_c2_x10_240623_cycle1.hdf5,927.0,1.076056338028169,False,1.0573770491803278,False,1.024590163934426,False,1.0,False,0.0535211267605633,0.0535211267605633,0.0084507042253522,1.0552112676056338,0.0196780272637437,-0.016393442622951,0.016393442622951,-0.0409836065573768,1.0819672131147542,0.0337959477509648,-0.016393442622951,0.016393442622951,-0.0225409836065573,1.044262295081967,0.0162390268493109,-0.0555555555555555,0.0555555555555555,0.0555555555555556,0.9666666666666666,0.0745355992499929,1.0395058877857306,0.03385512177039,1.0,1.076056338028169,0.0760563380281689,0.0325684752421224,-0.0087053285102235,0.0354658918905052,0.0555555555555555,0.0454066430785446,0,0,0,0,12.0,0.4662921348314606,0,0,,0,0,,0,0,,0.6549194748884893,0.6474638568058328,0.6474638568058328,98.86159774315372,2.999969,4.200073,93602.0,93602.0,9360.516988992691,2.999969,4.200073,1.2001039999999996,3.8280867613085183,0.18978501659905894,0.002900385013140778,0.500889,0.5028952372812546,0.4971047627187453,0.007515447163730092,1.3023833316943223,0.6549493894290261,0.647433942265296,-3.554102034874104e-05,-0.00016052712592553122,3.52908,-0.500889,3.60089,-0.500889,3.710341,-0.500889,3.830023,0.500889,3.957813,0.500889,4.079039,0.500889,4.129228,0.500889,0.0,0.009648513951304071,0.02588647557184218,1.3023235026132758,0.060730212017788235,0.6780113354885702,0.2612584524936414,3.825,0.12867525322768036,2.692073960188713,1.0851755369645266,0.6549194748884996,0.0012003344094725778,0.6071850598866299,0.39161460570389756,3.825,0.18538790110370762,2.2535798832582103,0.6075815789122858,0.6474040277247641,0.12095114749826755,0.7496598042022303,0.12938904829950207,3.675,0.14648947654144387,2.661843180125777,0.5716384905489199,galvanostatic_2,2.0
28,381,130,250,19,D://NMC_degradation_3_160623_Halfthedata\4_c2_x10_240623chopped\4_c2_x10_240623_cycle3.hdf5,934.0,1.0732394366197182,False,1.0655737704918034,False,1.024590163934426,False,1.0555555555555556,False,-0.0028169014084507,0.0028169014084507,0.0253521126760564,1.0580281690140845,0.0213230319636903,0.0081967213114755,0.0081967213114755,-0.0040983606557376,1.0836065573770493,0.0324780536986215,0.0,0.0,-0.0081967213114755,1.0401639344262297,0.0184198402083971,0.0555555555555555,0.0555555555555555,2.3125063820860983e-16,0.9777777777777776,0.0842541716005727,1.0547397316503755,0.0213641247864512,1.024590163934426,1.0732394366197182,0.0486492726852922,0.0202553522403316,0.0152338438646451,0.0166422945688704,0.0555555555555555,0.0272840669703022,0,0,0,0,2.0,0.5224719101123596,0,0,,0,0,,0,0,,0.6576108009653199,0.6496160466220149,0.6496160466220149,98.7842726531302,2.980858,4.200073,81639.0,81639.0,9395.32840871811,2.980858,4.200073,1.2192149999999997,3.8290444883695294,0.18733220088308655,0.02658474548928823,0.500889,0.5265375617045774,0.4734624382954225,0.00812137194428969,1.307226847587335,0.6576741097658122,0.6495527378215226,-3.365055293941086e-05,-0.000159277848953302,3.530625,-0.500889,3.603206,-0.500889,3.716132,-0.500889,3.831567,0.500889,3.954917,0.500889,4.075178,0.500889,4.1261592999999985,0.500889,0.0,0.009637601161982154,0.00861118596731914,1.3070626587361909,0.06180029040416224,0.6761950799252574,0.26200462967058036,3.825,0.12812881174781005,2.6952485104807526,1.0720526393918965,0.6576108009653214,0.0014281504685978263,0.6071296002781573,0.391442249253245,3.825,0.18426543729713385,2.2549787418957177,0.6010369920176739,0.6494518577708691,0.12293087433271555,0.7461282163792429,0.13094090928804158,3.675,0.1467818345653809,2.670490437693125,0.5634585103038297,galvanostatic_6,2.0
30,387,127,252,18,D://NMC_degradation_3_160623_Halfthedata\4_c2_x10_240623chopped\4_c2_x10_240623_cycle5.hdf5,933.0,1.0901408450704226,False,1.040983606557377,False,1.0327868852459017,False,1.0,False,0.0169014084507044,0.0169014084507044,0.0070422535211269,1.064225352112676,0.0257711842512282,-0.0245901639344263,0.0245901639344263,-0.0081967213114751,1.0754098360655735,0.0377405391253161,0.0081967213114757,0.0081967213114757,0.0040983606557381,1.0385245901639342,0.0186914004114615,-0.0555555555555555,0.0555555555555555,1.4218392530957516e-16,1.0,0.0680413817439771,1.0409778342184253,0.0372526339635053,1.0,1.0901408450704226,0.0901408450704226,0.0357861932684425,-0.0137618974319504,0.0263109623130405,0.0555555555555555,0.0330977364763505,0,0,0,0,2.0,0.5,0,0,,0,0,,0,0,,0.6564992465395547,0.6500891617769337,0.6500891617769337,99.02359602141068,2.992055,4.201423999999999,69357.0,69357.0,9390.739804506302,2.992055,4.201423999999999,1.2093689999999993,3.8327639389967842,0.18769143435382826,0.019578558458410826,0.500889,0.5195438095650042,0.48045619043499577,0.006522786504633271,1.306588408316488,0.6565555974105608,0.6500328109059275,-3.363845823358688e-05,-0.0001601913676458779,3.535257,-0.500889,3.606295,-0.500889,3.718835,-0.500889,3.833498,0.500889,3.960901,0.500889,4.082320999999999,0.500889,4.131159,0.500889,0.0,0.009645984581624611,0.01586019955014707,1.306475706574486,0.06019321831848333,0.6776451588490159,0.2621616228325008,3.825,0.12722801307049297,2.6913927745156307,1.0802953495372272,0.6564992465395486,0.0016001366506409763,0.6063676823984556,0.3920321809509035,3.825,0.18342471653037182,2.2569478940134546,0.6109072392726324,0.6499764600349248,0.119374306146345,0.7496379346835853,0.13098775917006966,3.675,0.14538937087311118,2.659488173959998,0.5694454802219385,galvanostatic_10,2.0
32,400,135,263,18,D://NMC_degradation_3_160623_Halfthedata\4_c2_x10_240623chopped\4_c2_x10_240623_cycle7.hdf5,934.0,1.1267605633802815,False,1.1065573770491803,False,1.0778688524590163,False,1.0,False,0.0366197183098588,0.0366197183098588,0.0267605633802818,1.0777464788732396,0.0375081820076146,0.0655737704918033,0.0655737704918033,0.0204918032786885,1.0688524590163937,0.0243154048757239,0.0450819672131146,0.0450819672131146,0.0266393442622953,1.0401639344262297,0.0221463214526334,0.0,0.0,-0.0277777777777776,1.022222222222222,0.0304290309725091,1.0777966982221194,0.0556086569948644,1.0,1.1267605633802815,0.1267605633802815,0.0515947553806703,0.0368188640036942,0.0368188640036942,0.0655737704918033,0.02739094696744,0,0,0,0,2.0,0.5224719101123596,0,0,,0,0,,0,0,,0.657246751606787,0.651167873005438,0.651167873005438,99.07509948333896,2.967153,4.201617,55087.0,55087.0,9403.865224838257,2.967153,4.201617,1.2344639999999996,3.8278694296476483,0.1884647187482715,0.009847382994172853,0.500889,0.509829905422332,0.490170094577668,0.006144267139385736,1.3084146246122248,0.6572794458758053,0.6511351787364196,-3.4078480086269405e-05,-0.0001599230577013095,3.533713,-0.500889,3.604171,-0.500889,3.711499,-0.500889,3.828286,0.500889,3.956076,0.500889,4.078074,0.500889,4.127878,0.500889,0.0,0.009646099523361061,0.014377518788802963,1.3083464490809025,0.062333005647007875,0.6753516084366075,0.2623153859163847,3.825,0.1267068509291668,2.6972435849545566,1.0598498207164428,0.6572467516067857,0.0023075996393651043,0.6066939021336298,0.39099849822700505,3.825,0.18188450517471594,2.2663642144844975,0.6000691615486252,0.6510996974741277,0.12292511353071428,0.7446575144529242,0.13241737201636156,3.675,0.14477145079716455,2.6689458339127032,0.5582503780895224,galvanostatic_14,2.0
34,389,133,255,17,D://NMC_degradation_3_160623_Halfthedata\4_c2_x10_240623chopped\4_c2_x10_240623_cycle9.hdf5,933.0,1.095774647887324,False,1.0901639344262295,False,1.0450819672131149,False,0.9444444444444444,False,-0.0309859154929574,0.0309859154929574,0.0028169014084507,1.092394366197183,0.0213973284674169,-0.0163934426229508,0.0163934426229508,0.0245901639344265,1.0721311475409836,0.0261782285617566,-0.0327868852459014,0.0327868852459014,0.0061475409836066,1.040983606557377,0.0222597960885252,-0.0555555555555555,0.0555555555555555,-0.0277777777777775,1.0,0.0392837100659192,1.0438662484927783,0.0700574305902627,0.9444444444444444,1.095774647887324,0.1513302034428796,0.0671134167729031,-0.0339304497293413,0.0339304497293413,0.0555555555555555,0.0161778639076319,0,0,0,0,2.0,0.5,0,0,,0,0,,0,0,,0.6579747258603789,0.6498317652090385,0.6498317652090385,98.7624204500116,2.995722,4.202389,47321.0,47321.0,9399.494434595093,2.995722,4.202389,1.206667,3.8305152322647453,0.18844624350026354,0.01910578062593773,0.500889,0.519071870839585,0.48092812916041505,0.008261225963714322,1.3078064910694174,0.6580338585165658,0.6497726325528516,-3.39810552596924e-05,-0.00015964643736223204,3.531011,-0.500889,3.601276,-0.500889,3.714781,-0.500889,3.831953,0.500889,3.959743,0.500889,4.080198,0.500889,4.128263,0.500889,0.0,0.00643850750826882,0.013609467455621301,1.3076882257570293,0.06126851473132293,0.6756845968949792,0.26304688837369783,3.825,0.12670891121078967,2.6925271451743047,1.0837192247380838,0.6579747258603814,0.002294339155782411,0.6059293273599259,0.39177633348429186,3.825,0.18109329342448657,2.270590806996345,0.5963200076313596,0.6497134998966678,0.12099255773385931,0.7463268174382327,0.13268062482790785,3.675,0.14638832898622264,2.6601894233143915,0.5707587321958232,galvanostatic_18,2.0
36,390,134,257,17,D://NMC_degradation_3_160623_Halfthedata\5_c2_x10_260623chopped\5_c2_x10_260623_cycle1.hdf5,921.0,1.0985915492957747,False,1.098360655737705,False,1.0532786885245902,False,0.9444444444444444,False,0.0028169014084507,0.0028169014084507,-0.0140845070422532,1.0969014084507045,0.0193732381566748,0.0081967213114755,0.0081967213114755,-0.0040983606557376,1.080327868852459,0.0268121757931088,0.0081967213114753,0.0081967213114753,-0.012295081967213,1.0467213114754097,0.0206143874425564,0.0,0.0,-0.0277777777777778,0.9888888888888888,0.0464811125852263,1.0486688345006283,0.0726762886299718,0.9444444444444444,1.0985915492957747,0.1541471048513303,0.0693033741815927,0.0048025860078503,0.0048025860078503,0.0081967213114755,0.0040844454788755,0,0,0,0,2.0,0.3820224719101123,0,0,,0,0,,0,0,,0.6508293396874157,0.6436790965861274,0.6436790965861274,98.90136435694149,2.999776,4.200073,93037.0,93037.0,9303.918374300003,2.999776,4.200073,1.2002969999999995,3.82704176250309,0.19039754177215942,0.0027834045917215756,0.500889,0.5027784644818728,0.4972215355181272,0.007215633430643464,1.2945084362735428,0.6508620348520932,0.6436464014214497,-3.619207375939271e-05,-0.00016150265736767665,3.527343,-0.500889,3.598573,-0.500889,3.707831,-0.500889,3.829637,0.500889,3.957041,0.500889,4.078923200000002,0.500889,4.129808,0.500889,0.0,0.009645180059092663,0.028601831549077777,1.2944193881977633,0.06200310682767624,0.6780547073619575,0.2599421858103664,3.825,0.12776936589860824,2.695761169559976,1.0784159155590356,0.6508293396874204,0.001169378005729226,0.6062055218898037,0.39262510010446694,3.825,0.1837916845029284,2.258726624649169,0.6042198225740578,0.6435900485103374,0.12352111142012259,0.750712073718325,0.12576681486155245,3.675,0.14603867108896076,2.659511138148047,0.5690466451372884,galvanostatic_2,2.0
38,363,126,237,17,D://NMC_degradation_3_160623_Halfthedata\5_c2_x10_260623chopped\5_c2_x10_260623_cycle3.hdf5,929.0,1.0225352112676056,False,1.0327868852459017,False,0.971311475409836,False,0.9444444444444444,False,-0.0760563380281691,0.0760563380281691,-0.036619718309859,1.0867605633802817,0.0385925773482885,-0.0655737704918033,0.0655737704918033,-0.0286885245901637,1.0737704918032789,0.0342893453497575,-0.0819672131147541,0.0819672131147541,-0.0368852459016392,1.0360655737704918,0.039777329700167,0.0,0.0,-6.513087709172707e-17,0.9666666666666668,0.0304290309725092,0.9927695040919468,0.0419648523685592,0.9444444444444444,1.0327868852459017,0.0883424408014572,0.0422704889660597,-0.0558993304086816,0.0558993304086816,0.0819672131147541,0.0378777392673256,0,0,0,0,2.0,0.4831460674157303,0,0,,0,0,,0,0,,0.6535328465320648,0.6463712421912423,0.6463712421912423,98.9041707117209,2.972365,4.201617,76492.0,76492.0,9342.698121547699,2.972365,4.201617,1.2292519999999998,3.8351424230899966,0.1875257477649027,0.037259561914971505,0.500889,0.5371934319928882,0.46280656800711184,0.007221431066643018,1.2999040887233069,0.653562759894975,0.6463413288283321,-3.306161811140101e-05,-0.00016102139744448633,3.5376801500000004,-0.500889,3.608804,-0.500889,3.722695,-0.500889,3.835235,0.500889,3.963411,0.500889,4.084058,0.500889,4.133089,0.500889,0.0,0.009634045486456758,0.007883280385927756,1.299770514370488,0.06294973602886886,0.6769150639137964,0.2601352000573348,3.825,0.12588893520261318,2.699053582630414,1.0573670121102006,0.6535328465320599,0.0012071251055554865,0.6067086328453073,0.39208424204913733,3.825,0.18169991873302146,2.2573212464539805,0.6005946337310998,0.6462376678383996,0.12538934033730498,0.7479140338353799,0.12669662582731522,3.675,0.1456947955033935,2.6656590249410916,0.5574027235742073,galvanostatic_6,2.0
40,341,116,220,20,D://NMC_degradation_3_160623_Halfthedata\5_c2_x10_260623chopped\5_c2_x10_260623_cycle5.hdf5,927.0,0.9605633802816902,False,0.9508196721311476,False,0.9016393442622952,False,1.1111111111111112,False,-0.0619718309859154,0.0619718309859154,-0.0690140845070421,1.0608450704225354,0.0680326887368018,-0.081967213114754,0.081967213114754,-0.0737704918032787,1.0557377049180328,0.0654199014401145,-0.0696721311475407,0.0696721311475407,-0.0758196721311473,1.0098360655737706,0.0723682763931179,0.1666666666666667,0.1666666666666667,0.0833333333333335,0.9888888888888888,0.0724355822800294,0.981033376946561,0.0904719442210058,0.9016393442622952,1.1111111111111112,0.2094717668488159,0.0922210664254842,-0.0117361271453858,0.0950694604787192,0.1666666666666667,0.1192199211212534,0,0,0,0,2.0,0.4662921348314606,0,0,,0,0,,0,0,,0.65414076302676,0.6456776883909884,0.6456776883909884,98.70623035375256,2.999969,4.201423999999999,55703.0,55703.0,9342.082627296455,2.999969,4.201423999999999,1.2014549999999993,3.825958122722295,0.1890908953675941,0.020457111376407044,0.500889,0.5204208031883382,0.47957919681166183,0.008539603484041468,1.2998184514177484,0.6541790274508948,0.6456394239668535,-3.422495830625256e-05,-0.0001596746925778029,3.528887,-0.500889,3.600117,-0.500889,3.711113,-0.500889,3.828093,0.500889,3.951829,0.500889,4.077302,0.500889,4.12807,0.500889,0.0,0.006426799230388817,0.010538221248788194,1.2997419225694666,0.061657394846390594,0.6783262732865363,0.2600163318670731,3.825,0.1267334218901282,2.6979478692179977,1.0818065783316624,0.6541407630267585,0.0018632515196976614,0.6066725517182799,0.39146419676202254,3.825,0.1834420452411126,2.260353429970942,0.5920163439424682,0.6456011595427158,0.12224245725234793,0.7509277849281293,0.12682975781952277,3.675,0.14614080805937069,2.6618860888199287,0.5705327433090803,galvanostatic_10,2.0
42,352,114,222,18,D://NMC_degradation_3_160623_Halfthedata\5_c2_x10_260623chopped\5_c2_x10_260623_cycle7.hdf5,925.0,0.991549295774648,False,0.9344262295081968,False,0.9098360655737704,False,1.0,False,0.0309859154929578,0.0309859154929578,-0.0154929577464786,1.0338028169014084,0.0618757257365881,-0.0163934426229508,0.0163934426229508,-0.0491803278688525,1.021311475409836,0.0763659980252598,0.0081967213114751,0.0081967213114751,-0.0307377049180326,0.9762295081967214,0.0718909002019467,-0.1111111111111111,0.1111111111111111,0.0277777777777779,0.9888888888888888,0.0724355822800294,0.9589528977141538,0.0438231690067199,0.9098360655737704,1.0,0.0901639344262296,0.0456989797008599,-0.0220804792324072,0.0416717976346237,0.1111111111111111,0.0624274163063027,0,0,0,0,2.0,0.4382022471910112,0,0,,0,0,,0,0,,0.651583748065501,0.6433550351988286,0.6433550351988286,98.73712122331123,2.94978,4.200073,46147.0,46147.0,9307.011373281479,2.94978,4.200073,1.2502929999999997,3.8292156086202787,0.1916887642832719,0.006762169740178139,0.500889,0.506750167941578,0.493249832058422,0.0083636674968845,1.2949387832643295,0.6516512253806072,0.6432875578837226,-3.589306964363843e-05,-0.00016209368276025662,3.526185,-0.500889,3.599345,-0.500889,3.710534,-0.500889,3.832339,0.500889,3.9604185000000003,0.500889,4.081356,0.500889,4.133089,0.500889,0.0,0.003860150934396701,0.009881679885580549,1.2947551303427534,0.06440574357809885,0.6775232876598836,0.2580709687620174,3.825,0.12789920857313652,2.701397308458258,1.035561368689382,0.6515837480654996,0.0024172159865415883,0.6048758769475308,0.3927069070659277,3.825,0.18268973510742365,2.2682853712876,0.5974253479938163,0.6431713822772471,0.12720505066505194,0.7511208908237765,0.12167405851117158,3.675,0.14463892053737945,2.655916081876658,0.5451367202000682,galvanostatic_14,2.0
44,375,125,244,20,D://NMC_degradation_3_160623_Halfthedata\5_c2_x10_260623chopped\5_c2_x10_260623_cycle9.hdf5,925.0,1.056338028169014,False,1.024590163934426,False,1.0,False,1.1111111111111112,False,0.064788732394366,0.064788732394366,0.0478873239436621,1.0259154929577463,0.0540155076294885,0.0901639344262291,0.0901639344262291,0.0368852459016392,1.0081967213114755,0.0665904787265243,0.0901639344262296,0.0901639344262296,0.0491803278688525,0.9672131147540984,0.0634253587727135,0.1111111111111111,0.1111111111111111,1.6964935913372016e-16,1.022222222222222,0.0842541716005726,1.048009825803638,0.0479741426807458,1.0,1.1111111111111112,0.1111111111111111,0.0457764245139191,0.0890569280894839,0.0890569280894839,0.1111111111111111,0.018954183681597,0,0,0,0,2.0,0.4382022471910112,0,0,,0,0,,1,0,16.0,0.651025978143305,0.6335059760529974,0.6335059760529974,97.30886282905732,2.999969,4.202003,68598.0,68598.0,9232.215191602707,2.999969,4.202003,1.2020340000000003,3.745250221595382,0.19813167148381355,-0.17382669369369372,0.500889,0.3264818216274527,0.6735181783725473,0.017553399004068437,1.2845319541963025,0.6510426766001854,0.6334892775961171,-4.879731799467415e-05,-0.00015418146528124076,3.492017,-0.500889,3.566143,-0.500889,3.61556,-0.500889,3.694512,-0.500889,3.880212,0.500889,4.035992,0.500889,4.103072499999988,0.500889,0.0,0.006426852803246513,0.04315057509803636,1.2844985572825396,0.06390181324682664,0.6737350866022025,0.26236310015097086,3.825,0.12607072850428078,2.7004079205913043,1.0686041803164796,0.6510259781433064,0.0027847364802932044,0.6066806966713971,0.39053456684830967,3.825,0.18024530992387522,2.27440136761891,0.5900218490993745,0.6334725791392403,0.12671243203833993,0.7426475403232662,0.13064002763839386,3.675,0.14514010042586925,2.6736976327114266,0.5601010251479361,galvanostatic_19,2.0
46,365,120,238,19,D://NMC_degradation_3_160623_Halfthedata\6_c2_x10_270623_2chopped\6_c2_x10_270623_2_cycle1.hdf5,919.0,1.028169014084507,False,0.9836065573770492,False,0.9754098360655736,False,1.0555555555555556,False,-0.028169014084507,0.028169014084507,0.0183098591549295,1.011830985915493,0.0367494991713812,-0.0409836065573767,0.0409836065573767,0.0245901639344263,0.9852459016393442,0.0435276001552515,-0.0245901639344263,0.0245901639344263,0.0327868852459018,0.951639344262295,0.0434116809077549,-0.0555555555555555,0.0555555555555555,0.0277777777777778,1.0444444444444445,0.0724355822800292,1.0106852407706717,0.0378445801915529,0.9754098360655736,1.0555555555555556,0.0801457194899819,0.0374444769399181,-0.0373245850329664,0.0373245850329664,0.0555555555555555,0.0140445325639413,0,0,0,0,2.0,0.3539325842696629,0,0,,0,0,,1,0,14.0,0.6469941477438187,0.6398801285556821,0.6398801285556821,98.9004507671446,2.999969,4.200073,92490.0,92490.0,9249.049978494642,2.999969,4.200073,1.2001039999999996,3.826095535982268,0.19112447227306817,0.0027727880635744742,0.500889,0.5027678667964104,0.49723213320358955,0.007130715240006127,1.2868742762995011,0.6470024957697535,0.6398717805297474,-3.7025321564473276e-05,-0.00016245997201848897,3.52522,-0.500889,3.595485,-0.500889,3.704936,-0.500889,3.830023,0.500889,3.9564135,0.500889,4.079039,0.500889,4.130300150000001,0.500889,0.0,0.0019302273398163698,0.028543934954427013,1.286857580247644,0.06354140415860093,0.6774199823882592,0.25903861345313983,3.825,0.12698984617557424,2.700354457327262,1.0722883852129852,0.6469941477438178,0.0011999765521865588,0.603977558057015,0.39482246539079835,3.825,0.18266744021411932,2.2622733940207005,0.6010900990588889,0.6398634325038114,0.12657757215075394,0.7516808579511857,0.12174156989806033,3.675,0.14588678659807927,2.657324849639726,0.5669125576702463,galvanostatic_2,2.0
48,370,122,242,17,D://NMC_degradation_3_160623_Halfthedata\6_c2_x10_270623_2chopped\6_c2_x10_270623_2_cycle3.hdf5,924.0,1.0422535211267605,False,1.0,False,0.9918032786885246,False,0.9444444444444444,False,0.0140845070422535,0.0140845070422535,-0.0070422535211266,1.015774647887324,0.0391640479807089,0.0163934426229508,0.0163934426229508,-0.0122950819672128,0.978688524590164,0.036473107313585,0.0163934426229509,0.0163934426229509,-0.0040983606557377,0.9557377049180328,0.0465844991422384,-0.1111111111111111,0.1111111111111111,-0.0833333333333332,1.0444444444444447,0.0724355822800292,0.9946253110649323,0.0400974517742256,0.9444444444444444,1.0422535211267605,0.097809076682316,0.0403141276701412,-0.0160599297057389,0.0394956258498166,0.1111111111111111,0.0633768014981818,0,0,0,0,2.0,0.4044943820224719,0,0,,0,0,,1,0,12.0,0.6473670668830174,0.6399956269773582,0.6399956269773582,98.86131990909708,2.999969,4.200073,92525.0,92525.0,9252.560343503952,2.999969,4.200073,1.2001039999999996,3.825723522766819,0.19122563361447373,0.0028745966927857377,0.500889,0.5028694947311537,0.4971305052688463,0.007388135260904936,1.2873626938603753,0.6473754145606401,0.6399872792997352,-3.703419891434733e-05,-0.00016239812611147693,3.5244855999999998,-0.500889,3.5947891999999997,-0.500889,3.704743,-0.500889,3.829637,0.500889,3.956076,0.500889,4.078846,0.500889,4.130194,0.500889,0.0,0.0019302273398163698,0.02858717738100385,1.2873459985051083,0.0638847676592863,0.677553178615422,0.25856205372529173,3.825,0.1268432949284976,2.700934537867064,1.0726953651559439,0.6473670668830098,0.0011777930041517387,0.604639843442659,0.39418236355318925,3.825,0.18234512959578286,2.2612832003541206,0.602734010659652,0.6399789316221078,0.1273156530365742,0.7513082502203683,0.12137609674305751,3.675,0.14544740087077793,2.6581140288254104,0.5672093723994882,galvanostatic_6,2.0
50,379,130,248,20,D://NMC_degradation_3_160623_Halfthedata\6_c2_x10_270623_2chopped\6_c2_x10_270623_2_cycle5.hdf5,924.0,1.0676056338028168,False,1.0655737704918034,False,1.0163934426229508,False,1.1111111111111112,False,0.0253521126760563,0.0253521126760563,0.0197183098591551,1.0371830985915491,0.0295035965583688,0.0655737704918033,0.0655737704918033,0.0409836065573772,1.001639344262295,0.048630809751447,0.0245901639344262,0.0245901639344262,0.0204918032786886,0.978688524590164,0.0412287748851122,0.1666666666666667,0.1666666666666667,0.0277777777777778,1.0444444444444445,0.0724355822800292,1.0651709895071706,0.0387118998861892,1.0163934426229508,1.1111111111111112,0.0947176684881603,0.0363433667153292,0.0705456784422381,0.0705456784422381,0.1666666666666667,0.0668788256133141,0,0,0,0,2.0,0.4044943820224719,0,0,,0,0,,1,0,10.0,0.6472557223302668,0.6399385683032753,0.6399385683032753,98.86951111059348,2.999776,4.200073,92513.0,92513.0,9251.349992275238,2.999776,4.200073,1.2002969999999995,3.8256871213775363,0.19106868828667167,0.0028533125398592834,0.500889,0.5028482483542853,0.4971517516457147,0.00733385070913958,1.2871942906335423,0.6472640706713408,0.6399302199622012,-3.6997243413238714e-05,-0.0001624192854524682,3.525799,-0.500889,3.595099,-0.500889,3.704936,-0.500889,3.829251,0.500889,3.955882,0.500889,4.078846,0.500889,4.130387,0.500889,0.0,0.001930259558297347,0.028785454859910065,1.2871636812438099,0.06331010745882222,0.678318196753011,0.2583716957881669,3.825,0.12634456307518088,2.7000432946331747,1.0723709892166775,0.6472557223302644,0.0011564999808801922,0.6047222987619425,0.39412120125717737,3.825,0.18136831940425938,2.258975515245673,0.6067741763789656,0.6399079589135472,0.12617739570425876,0.7527591619749934,0.12106344232074806,3.675,0.1457244365100145,2.655562898104598,0.5670494732447495,galvanostatic_10,2.0
