Repository: sagarnidhish/nmc-degradation-iscat-analysis

# Within-Cycle Echem Shape Audit

Voltage/current trajectory and dQ/dV-proxy descriptors joined to particle-trace and ROI optical physics outputs.

- Observed cycles requested: 89
- Echem shape cycles found: 81
- Shape features: 48
- ROI rows joined: 52

## Top ROI Shape Correlations
- shape_V_q95 vs mode_review_priority: rho=-0.864, p=2.72e-12, n=38
- neg_dq_abs_peak_frac vs mode_review_priority: rho=0.841, p=3.81e-11, n=38
- pos_dq_abs_midV_frac vs mode_review_priority: rho=0.84, p=4.17e-11, n=38
- all_dq_abs_entropy vs mode_review_priority: rho=-0.839, p=4.68e-11, n=38
- pos_dq_abs_peak_frac vs mode_review_priority: rho=0.839, p=4.68e-11, n=38

File: derived_local/within_cycle_echem_shape_audit/within_cycle_echem_trace_joined.csv (part 3 of 4)
ile,future_any_drop_within_4cycles,future_sync2_drop_within_4cycles,cycles_to_next_drop_within_4,future_any_drop_within_8cycles,future_sync2_drop_within_8cycles,cycles_to_next_drop_within_8,future_any_drop_within_16cycles,future_sync2_drop_within_16cycles,cycles_to_next_drop_within_16,charge_capacity_mAh,discharge_capacity_mAh,capacity_mAh,coulombic_efficiency_pct,V_min,V_max,n_points,echem_shape_points,echem_shape_duration_s,shape_V_min,shape_V_max,shape_V_range,shape_V_mean,shape_V_std,shape_I_mean_mA,shape_I_abs_mean_mA,shape_I_pos_fraction,shape_I_neg_fraction,shape_charge_mAh_signed,shape_charge_mAh_abs,shape_charge_mAh_pos,shape_charge_mAh_neg_abs,shape_dVdt_slope,shape_dIdt_slope,shape_V_q05,shape_I_q05,shape_V_q10,shape_I_q10,shape_V_q25,shape_I_q25,shape_V_q50,shape_I_q50,shape_V_q75,shape_I_q75,shape_V_q90,shape_I_q90,shape_V_q95,shape_I_q95,shape_dVdt_abs_median,shape_dVdt_abs_p95,shape_dVdt_sign_consistency,all_dq_abs_total_mAh,all_dq_abs_lowV_frac,all_dq_abs_midV_frac,all_dq_abs_highV_frac,all_dq_abs_peak_voltage,all_dq_abs_peak_frac,all_dq_abs_entropy,all_dqdv_abs_integral_proxy,pos_dq_abs_total_mAh,pos_dq_abs_lowV_frac,pos_dq_abs_midV_frac,pos_dq_abs_highV_frac,pos_dq_abs_peak_voltage,pos_dq_abs_peak_frac,pos_dq_abs_entropy,pos_dqdv_abs_integral_proxy,neg_dq_abs_total_mAh,neg_dq_abs_lowV_frac,neg_dq_abs_midV_frac,neg_dq_abs_highV_frac,neg_dq_abs_peak_voltage,neg_dq_abs_peak_frac,neg_dq_abs_entropy,neg_dqdv_abs_integral_proxy,shape_block_mode,shape_block_nunique
94,307,111,193,20,D://NMC_degradation_3_160623_Halfthedata\10_c2_x10_030723chopped\10_c2_x10_030723_cycle9.hdf5,901.0,0.8647887323943662,False,0.9098360655737704,False,0.7909836065573771,False,1.1111111111111112,False,0.0478873239436619,0.0478873239436619,0.0323943661971831,0.8501408450704225,0.0432465471054091,0.0245901639344261,0.0245901639344261,0.0327868852459015,0.8901639344262294,0.0287470129782778,0.0327868852459016,0.0327868852459016,0.0307377049180328,0.7868852459016394,0.0448016621087618,0.0,0.0,0.0555555555555556,1.0444444444444445,0.0724355822800286,0.9191798789091562,0.137012877504625,0.7909836065573771,1.1111111111111112,0.320127504553734,0.1490599181383584,0.0263160932809974,0.0263160932809974,0.0478873239436619,0.0200225268022333,0,0,0,0,2.0,0.1404494382022472,0,0,,0,0,,0,0,,0.6339913802178231,0.6268646283366863,0.6268646283366863,98.87589136011783,2.94534,4.201231,45515.0,45515.0,9062.050935029984,2.94534,4.201231,1.255891,3.8234271201362184,0.19487336908980687,0.013921225639898924,0.5008889999999999,0.5138965176315501,0.48610348236844997,0.007285366380834278,1.2608560085545093,0.6340706874676718,0.6267853210868375,-3.902396574973098e-05,-0.00016618643572136266,3.515182,-0.500889,3.585061,-0.500889,3.698759,-0.500889,3.830988,0.500889,3.955882,0.500889,4.080198,0.500889,4.132124,0.500889,0.0,0.009594753466765273,0.011644768642615459,1.260693220282318,0.07442542633825801,0.6703591825529541,0.25521539110878777,3.825,0.12042648028342326,2.726149861607828,1.0038237556303198,0.6339913802178223,0.002528176921266754,0.5955906605313349,0.40188116254739825,3.825,0.17135227889579455,2.2917309376196418,0.571086746209583,0.6267018400645205,0.14715895523143743,0.745997381522406,0.1068436632461565,3.675,0.1419816318809751,2.6564277140233425,0.5330964930439238,galvanostatic_18,2.0
96,393,140,259,20,D://NMC_degradation_3_160623_Halfthedata\11_c2_x10_050723chopped\11_c2_x10_050723_cycle1.hdf5,893.0,1.1070422535211268,False,1.147540983606557,False,1.0614754098360657,False,1.1111111111111112,False,0.2422535211267606,0.2422535211267606,0.1450704225352114,0.8895774647887323,0.1246363486343872,0.2377049180327867,0.2377049180327867,0.1311475409836065,0.9360655737704916,0.1206617514538366,0.2704918032786886,0.2704918032786886,0.1516393442622952,0.8303278688524591,0.1329474338070206,0.0,0.0,9.952936960706221e-17,1.077777777777778,0.0496903994999944,1.1067924395187152,0.0352741187269821,1.0614754098360657,1.147540983606557,0.0860655737704914,0.0318705815720253,0.187612560609559,0.187612560609559,0.2704918032786886,0.1259130925180045,0,0,0,0,2.0,0.0224719101123595,0,0,,0,0,,0,0,,0.6393152405966026,0.6264680253774085,0.6264680253774085,97.9904725551036,2.965416,4.200845,83138.0,83138.0,9097.464223623276,2.965416,4.200845,1.2354290000000003,3.834086318542664,0.19024159012366598,0.04384842240611997,0.5008889999999999,0.5437705982823738,0.4562294017176261,0.012915113859081938,1.2657832659740107,0.6393491899165464,0.6264340760574645,-3.6261856813155484e-05,-0.00016594963110859963,3.529273,-0.500889,3.596643,-0.500889,3.71502225,-0.500889,3.841026,0.500889,3.964762,0.500889,4.083479,0.500889,4.133283,0.500889,0.0,0.006900608071600354,0.008467950491357639,1.265710213511355,0.07229827931103605,0.6678259389850629,0.259875781703901,3.825,0.11869639346163455,2.7273542222025497,1.024510686985132,0.6393152405966122,0.0011606456566483426,0.5888232499463798,0.41001610439697195,3.825,0.16770026102784547,2.2886687009670847,0.5906722033096553,0.6263949729147222,0.14490322561768787,0.7484581683842444,0.10663860599806782,3.675,0.14039948733062782,2.656652355107233,0.542002477201987,galvanostatic_2,2.0
98,382,135,253,20,D://NMC_degradation_3_160623_Halfthedata\11_c2_x10_050723chopped\11_c2_x10_050723_cycle3.hdf5,898.0,1.076056338028169,False,1.1065573770491803,False,1.036885245901639,False,1.1111111111111112,False,-0.0309859154929579,0.0309859154929579,0.1056338028169014,0.9329577464788732,0.1471194012715855,-0.0409836065573767,0.0409836065573767,0.098360655737705,0.978688524590164,0.1382065414709012,-0.0245901639344265,0.0245901639344265,0.1229508196721311,0.8754098360655739,0.160350161043682,0.0,0.0,9.952936960706221e-17,1.088888888888889,0.0496903994999945,1.0826525180225248,0.0342514554122456,1.036885245901639,1.1111111111111112,0.074225865209472,0.0316366099390839,-0.0241399214961903,0.0241399214961903,0.0409836065573767,0.0174500801176731,0,0,0,0,2.0,0.0449438202247191,0,0,,0,0,,0,0,,0.6365252931394945,0.624932044368529,0.624932044368529,98.1786664417081,2.999969,4.201617,60147.0,60147.0,9066.372819185257,2.999969,4.201617,1.2016479999999996,3.8114391528089513,0.19429377185164037,-0.019578533243553294,0.500889,0.4804562156051008,0.5195437843948991,0.011700378881681822,1.2614573375080234,0.6365788581948526,0.6248784793131708,-4.038482976027602e-05,-0.00016491641923761587,3.506495,-0.500889,3.575409,-0.500889,3.681579,-0.500889,3.818441,-0.500889,3.940246,0.500889,4.072862,0.500889,4.127105,0.500889,0.0,0.004828998256642975,0.012785555149137099,1.261350207397299,0.07207650450616447,0.6710308118455456,0.25689268364828993,3.825,0.12045983498221403,2.7235123544791837,1.0496836073436644,0.6365252931394992,0.0018813737857306658,0.5958982699314354,0.40222035628283404,3.825,0.170700979110715,2.2904961899575813,0.5699995102940592,0.6248249142578097,0.14358609885686757,0.747570274621278,0.10884362652185445,3.675,0.14198504603357384,2.652105477458461,0.556922674136403,galvanostatic_7,2.0
100,392,142,261,20,D://NMC_degradation_3_160623_Halfthedata\11_c2_x10_050723chopped\11_c2_x10_050723_cycle5.hdf5,899.0,1.104225352112676,False,1.1639344262295082,False,1.069672131147541,False,1.1111111111111112,False,0.028169014084507,0.028169014084507,-0.0014084507042253,0.9938028169014084,0.1411742631813765,0.0573770491803278,0.0573770491803278,0.0081967213114755,1.042622950819672,0.1343612397878318,0.0327868852459019,0.0327868852459019,0.0040983606557377,0.9434426229508196,0.1550459182445982,0.0,0.0,9.952936960706221e-17,1.1111111111111112,0.0,1.1122357551502091,0.0389437460132965,1.069672131147541,1.1639344262295082,0.0942622950819671,0.0350139310240364,0.0295832371276841,0.0295832371276841,0.0573770491803278,0.0235225232167787,0,0,0,0,2.0,0.0786516853932584,0,0,,0,0,,1,1,16.0,0.633428408206735,0.6271394643536904,0.6271394643536904,99.00715790899734,2.999969,4.200845,63808.0,63808.0,9059.980037927628,2.999969,4.200845,1.200876,3.8214978067170264,0.19544444473569902,0.002433481538365141,0.500889,0.5024291624874624,0.4975708375125376,0.0064392058319248865,1.2605678725604255,0.6335035391961752,0.6270643333642503,-4.039039322734953e-05,-0.00016636392246735724,3.514217,-0.500889,3.581586,-0.500889,3.692775,-0.500889,3.829058,0.500889,3.955689,0.500889,4.081356,0.500889,4.132317,0.500889,0.0,0.009632899053953356,0.012224364097982979,1.2604176105815523,0.07266887013126735,0.6726423626038875,0.2546887672648452,3.825,0.11981918142767238,2.724327760517398,1.049581814093672,0.6334284082067335,0.001539789695740651,0.59809690392017,0.40036330638408935,3.825,0.17066329050151163,2.2838507802352903,0.5833608775316981,0.6269892023748146,0.14452844925453046,0.7479534063255673,0.10751814441990228,3.675,0.1407138047170334,2.6575102634740864,0.5592365730737803,galvanostatic_10,2.0
102,392,139,260,19,D://NMC_degradation_3_160623_Halfthedata\11_c2_x10_050723chopped\11_c2_x10_050723_cycle7.hdf5,899.0,1.104225352112676,False,1.139344262295082,False,1.0655737704918034,False,1.0555555555555556,False,0.0,0.0,0.0140845070422534,1.0512676056338028,0.1050103668567602,-0.0245901639344261,0.0245901639344261,0.0163934426229508,1.0934426229508196,0.1047449904965891,-0.0040983606557376,0.0040983606557376,0.0143442622950821,1.0049180327868854,0.1202713495706534,-0.0555555555555555,0.0555555555555555,-0.0277777777777776,1.1,0.0248451997499962,1.0911747351137793,0.0383612534332008,1.0555555555555556,1.139344262295082,0.0837887067395264,0.0351559215941714,-0.0210610200364298,0.0210610200364298,0.0555555555555555,0.0253878331461698,0,0,0,0,2.0,0.0786516853932584,0,0,,0,0,,1,1,14.0,0.6347794124100321,0.6269655434009839,0.6269655434009839,98.76904183464588,2.963485,4.200652,60596.0,60596.0,9068.439995527267,2.963485,4.200652,1.237167,3.821027348207802,0.1949705428635613,0.008216444418773542,0.500889,0.5082018615090105,0.4917981384909895,0.007838909189075554,1.261744955811016,0.6347919325000457,0.6269530233109704,-3.9521318016278015e-05,-0.0001658334573335321,3.512672,-0.500889,3.582744,-0.500889,3.693354,-0.500889,3.828865,0.500889,3.953952,0.500889,4.078846,0.500889,4.131931,0.500889,0.0,0.00963783065158308,0.011469593200759139,1.2617115632760587,0.07278400784637995,0.6727707791777509,0.2544452129758692,3.825,0.11936327119193514,2.725569325584036,1.0198393291092138,0.634779412410031,0.0017556884858953938,0.598838302356102,0.3994060091580026,3.825,0.1688249475486638,2.2954364427787275,0.5758012427206413,0.6269321508659972,0.14470138322080028,0.7476286631290757,0.10766995365012393,3.675,0.1404780367502829,2.65501187170394,0.5417430554037566,galvanostatic_14,2.0
104,390,143,258,22,D://NMC_degradation_3_160623_Halfthedata\11_c2_x10_050723chopped\11_c2_x10_050723_cycle9.hdf5,899.0,1.0985915492957747,False,1.1721311475409837,False,1.0573770491803278,False,1.2222222222222223,False,-0.0056338028169011,0.0056338028169011,-0.0028169014084503,1.0980281690140845,0.0126603972136576,0.0327868852459016,0.0327868852459016,0.004098360655738,1.1459016393442625,0.0255285434465519,-0.0081967213114755,0.0081967213114755,-0.0061475409836065,1.0581967213114756,0.0127642717232743,0.1666666666666667,0.1666666666666667,0.0555555555555558,1.1222222222222222,0.060858061945018,1.1375804920598271,0.0737353379473843,1.0573770491803278,1.2222222222222223,0.1648451730418945,0.0648176884730777,0.0464057569460479,0.0533210190102362,0.1666666666666667,0.0823361129464682,0,0,0,0,2.0,0.0786516853932584,0,0,,0,0,,1,1,12.0,0.6345428770747796,0.6262963091730681,0.6262963091730681,98.70039232971492,2.963871,4.200073,53824.0,53824.0,9061.930029392242,2.963871,4.200073,1.2362019999999996,3.8211738896031515,0.19475452231557885,0.010832245763971462,0.500889,0.510813020214031,0.4891869797859691,0.008401013140412125,1.2608391862478474,0.6346200996941299,0.6262190865537177,-3.912890967827283e-05,-0.00016577793320320791,3.515568,-0.500889,3.582358,-0.500889,3.69417425,-0.500889,3.8282860000000003,0.500889,3.953759,0.500889,4.078653,0.500889,4.132317,0.500889,0.0,0.006473669782724009,0.01105475354402393,1.2606805585454486,0.07429152155175693,0.671546320082522,0.25416215836572115,3.825,0.11952379587882617,2.7282374823735616,1.0198014228624845,0.6345428770747774,0.0020984008898431417,0.5981800774912162,0.3997215216189407,3.825,0.1692123801914792,2.294547951935029,0.5737780592644903,0.6261376814706856,0.1474537538298361,0.7458974221351868,0.10664882403497701,3.675,0.14107182475217314,2.6545784042062657,0.5415080896757165,galvanostatic_18,2.0
106,397,148,266,23,D://NMC_degradation_3_160623_Halfthedata\12_c2_x10_070723chopped\12_c2_x10_070723_cycle1.hdf5,895.0,1.1183098591549296,False,1.213114754098361,False,1.0901639344262295,False,1.2777777777777777,False,0.0197183098591549,0.0197183098591549,0.0070422535211269,1.1002816901408452,0.0153772890861469,0.0409836065573772,0.0409836065573772,0.0368852459016395,1.1590163934426232,0.0395656340529408,0.0327868852459016,0.0327868852459016,0.0122950819672132,1.0639344262295083,0.0193536376280601,0.0555555555555553,0.0555555555555553,0.111111111111111,1.1555555555555554,0.0912870929175274,1.1748415813643245,0.0864616211393457,1.0901639344262295,1.2777777777777777,0.1876138433515481,0.0735942807190559,0.0372610893044972,0.0372610893044972,0.0555555555555553,0.0150145733953712,0,0,0,0,2.0,0.0337078651685393,0,0,,0,0,,1,1,10.0,0.6311208817717857,0.6215962920690086,0.6215962920690086,98.49084541838673,2.999776,4.200073,90037.0,90037.0,9003.555330276487,2.999776,4.200073,1.2002969999999995,3.819906377444828,0.19554320098957267,0.0038441340671057536,0.500889,0.5038373113275654,0.4961626886724347,0.009585814685498392,1.2527171738407945,0.6311514942631464,0.621565679577648,-4.0453859151932845e-05,-0.00016687692459008867,3.513058,-0.500889,3.580042,-0.500889,3.689493,-0.500889,3.828286,0.500889,3.953952,0.500889,4.079425,0.500889,4.133089,0.500889,0.0,0.00963152369506977,0.027633391088009242,1.2526531648503443,0.07292491115372472,0.6713508273655173,0.2557242614807579,3.825,0.11680265123505285,2.7267530350118685,1.0436193415882442,0.6311208817717908,0.0011397650902919367,0.595251816688498,0.40360841822121,3.825,0.16444764538764436,2.299416992728007,0.5775391130220566,0.6215322830785558,0.14581751209356067,0.7486238444364142,0.10555864347002529,3.675,0.14123513619154007,2.6499472654227048,0.5548468988468499,galvanostatic_2,2.0
108,386,146,262,23,D://NMC_degradation_3_160623_Halfthedata\12_c2_x10_070723chopped\12_c2_x10_070723_cycle3.hdf5,902.0,1.087323943661972,False,1.1967213114754098,False,1.0737704918032789,False,1.2777777777777777,False,-0.0309859154929577,0.0309859154929577,-0.0056338028169013,1.1025352112676057,0.011196961641887,-0.016393442622951,0.016393442622951,0.0122950819672132,1.1770491803278689,0.028747012978278,-0.0163934426229506,0.0163934426229506,0.0081967213114757,1.071311475409836,0.0121577024378591,0.0,0.0,0.0277777777777778,1.1888888888888889,0.1009216784699162,1.1588983811796096,0.0964927331414832,1.0737704918032789,1.2777777777777777,0.2040072859744988,0.0832624626183928,-0.0159432001847148,0.0159432001847148,0.0309859154929577,0.012660626004548,0,0,0,0,2.0,0.1629213483146067,0,0,,1,1,8.0,1,1,8.0,0.6328849435231105,0.623962989806186,0.623962989806186,98.59027240129016,2.977191,4.201038,62042.0,62042.0,9033.24401211739,2.977191,4.201038,1.2238469999999997,3.817930742964444,0.19696454592973253,0.005102379807227374,0.500889,0.5050933238773734,0.4949066761226266,0.009009605194449348,1.2568479333292963,0.6329287692618729,0.6239191640674235,-4.052308288482686e-05,-0.00016594473663249012,3.503793,-0.500889,3.5762968000000006,-0.500889,3.688335,-0.500889,3.827128,0.500889,3.951443,0.500889,4.079232,0.500889,4.131738,0.500889,0.0,0.00643369738201212,0.011444045066971841,1.2567199358490115,0.07615537381190976,0.6692891323498751,0.25455549383821535,3.825,0.11748915264260275,2.7338878461065015,1.0268603312742621,0.6328849435231133,0.0018093198031265256,0.5971081607580326,0.4010825194388408,3.825,0.16668339634153856,2.298692380241989,0.5738818545313294,0.6238349923259054,0.15157996328080775,0.7425172306311449,0.10590280608804742,3.675,0.1405197648586948,2.661925289461847,0.5458962875585907,galvanostatic_6,2.0
110,376,143,258,20,D://NMC_degradation_3_160623_Halfthedata\12_c2_x10_070723chopped\12_c2_x10_070723_cycle5.hdf5,900.0,1.0591549295774647,False,1.1721311475409837,False,1.0573770491803278,False,1.1111111111111112,False,-0.0281690140845072,0.0281690140845072,-0.0295774647887323,1.0935211267605631,0.0222160497500054,-0.0245901639344261,0.0245901639344261,-0.0204918032786884,1.178688524590164,0.0280371006171909,-0.016393442622951,0.016393442622951,-0.0163934426229506,1.0688524590163937,0.0137157381399006,-0.1666666666666665,0.1666666666666665,-0.0833333333333332,1.1888888888888889,0.1009216784699162,1.099943559352472,0.0541952710357459,1.0573770491803278,1.1721311475409837,0.1147540983606558,0.0492709562912939,-0.0589548218271377,0.0589548218271377,0.1666666666666665,0.0719768670915561,0,0,0,0,2.0,0.1179775280898876,0,0,,1,1,6.0,1,1,6.0,0.6328746442701579,0.6265993163629001,0.6265993163629001,99.00844061867976,2.995336,4.200845,55449.0,55449.0,9052.117851018906,2.995336,4.200845,1.2055090000000002,3.8368610879366627,0.18807894465480463,0.05547366677487425,0.5008889999999999,0.5553752096521127,0.44462479034788727,0.006300374721798284,1.259473960633058,0.6328871676774283,0.6265867929556298,-3.477526738189244e-05,-0.0001675787919806742,3.535643,-0.500889,3.603206,-0.500889,3.720572,-0.500889,3.836586,0.500889,3.97036,0.500889,4.089077,0.500889,4.139266,0.500889,0.0,0.008391129688362088,0.007484489972586928,1.2594489138185312,0.07302955789756754,0.6704234149571922,0.2565470271452403,3.825,0.1147149068538225,2.7248070071868886,1.044744513577693,0.632874644270154,0.0018379255535589465,0.5979035327991239,0.4002585416473173,3.825,0.16672126233595128,2.287767274681541,0.5760910752554501,0.6265742695483606,0.14493704147043046,0.743672504257332,0.11139045427223754,3.675,0.14240843558761124,2.645299939305086,0.5571396290044263,galvanostatic_10,2.0
112,396,143,262,21,D://NMC_degradation_3_160623_Halfthedata\12_c2_x10_070723chopped\12_c2_x10_070723_cycle7.hdf5,901.0,1.115492957746479,False,1.1721311475409837,False,1.0737704918032789,False,1.1666666666666667,False,0.0563380281690142,0.0563380281690142,0.0140845070422535,1.095774647887324,0.0240676161839925,0.0,0.0,-0.012295081967213,1.1852459016393444,0.0188702695626565,0.016393442622951,0.016393442622951,2.3231889157994714e-16,1.0704918032786883,0.0137157381399005,0.0555555555555555,0.0555555555555555,-0.0555555555555552,1.211111111111111,0.0724355822800292,1.132015315939352,0.0464594587112015,1.0737704918032789,1.1721311475409837,0.0983606557377048,0.0410413693675595,0.0320717565868802,0.0320717565868802,0.0563380281690142,0.0283710406918667,0,0,0,0,2.0,0.1404494382022472,1,1,4.0,1,1,4.0,1,1,4.0,0.8374377096489228,0.831203029316235,0.831203029316235,99.25550518434362,2.990317,4.400058,117033.0,117033.0,11992.88996219635,2.990317,4.400058,1.4097409999999995,3.914310885314398,0.24081186226988086,0.014350489323524155,0.500889,0.5143250194389617,0.48567498056103836,0.006311202844997013,1.6686407389651576,0.8374759709050774,0.8311647680600803,-2.8571820893613198e-05,-0.00012621122294054028,3.543751,-0.500889,3.614016,-0.500889,3.750685,-0.500889,3.897199,0.500889,4.100466,0.500889,4.2498374000000005,0.500889,4.314157,0.500889,0.0,0.009595090707151793,0.0005810376649121608,1.505965905969484,0.06490288503199952,0.5845075251520043,0.3505895898159962,3.825,0.10208514562631628,2.801384367418952,1.0682571521786517,0.6760693585270311,0.0010639865723999558,0.5561754750820901,0.4427605383455101,3.825,0.15465954176461583,2.3865434152641596,0.5272166041586817,0.829896547442453,0.11690879259199756,0.6075880295540917,0.2755031778539107,3.625,0.10639685553211567,2.8538837525968317,0.6276183056295708,galvanostatic_2,2.0
114,403,147,270,22,D://NMC_degradation_3_160623_Halfthedata\12_c2_x10_070723chopped\12_c2_x10_070723_cycle9.hdf5,900.0,1.1352112676056338,False,1.2049180327868851,False,1.1065573770491803,False,1.2222222222222223,False,0.0197183098591549,0.0197183098591549,0.0380281690140846,1.103098591549296,0.0299837951340506,0.0327868852459014,0.0327868852459014,0.0163934426229508,1.1918032786885244,0.0188702695626565,0.0327868852459014,0.0327868852459014,0.0245901639344265,1.0803278688524591,0.0186914004114593,0.0555555555555555,0.0555555555555555,0.0555555555555556,1.211111111111111,0.0724355822800292,1.1672272249159803,0.0552295171363816,1.1065573770491803,1.2222222222222223,0.1156648451730419,0.0473168513871471,0.0352119089766283,0.0352119089766283,0.0555555555555555,0.0148960514894658,0,0,0,0,2.0,0.1179775280898876,1,1,2.0,1,1,2.0,1,1,2.0,0.8400391320299193,0.8279939523711375,0.8279939523711375,98.56611683914352,2.972944,4.403532,61048.0,61048.0,11988.522614479065,2.972944,4.403532,1.4305880000000002,3.9093519758878257,0.2435733579769681,0.01629480988730179,0.500889,0.5162658891364172,0.48373411086358276,0.0121916907490875,1.668033084401057,0.8401123875750722,0.8279206968259847,-2.89620424368266e-05,-0.00012528383086598654,3.534871,-0.500889,3.605329,-0.500889,3.745666,-0.500889,3.893146,0.500889,4.096606,0.500889,4.246981,0.500889,4.313192,0.500889,0.0,0.005216224552712883,0.008632692843219159,1.5042191519389956,0.06719204485495617,0.581525339196219,0.35128261594882504,3.825,0.10133143941669079,2.807830670181682,1.0514691525016255,0.6788892270430904,0.0021398425763784075,0.5573526851872801,0.4405074722363415,3.825,0.1556480979292969,2.388618324046515,0.515524627754095,0.8253299248959145,0.12070184498479328,0.6014089686402598,0.27788918637494686,3.625,0.10747275284803418,2.8622447055088935,0.6148299724114381,galvanostatic_6,2.0
116,332,115,213,20,D://NMC_degradation_3_160623_Halfthedata\13_c2_x6_100723chopped\13_c2_x6_100723_cycle1.hdf5,892.0,0.9352112676056338,True,0.9426229508196722,True,0.8729508196721312,True,1.1111111111111112,False,-0.2,0.2,-0.0901408450704224,1.0664788732394366,0.0788128541481173,-0.2622950819672129,0.2622950819672129,-0.1147540983606557,1.137704918032787,0.1100316340626214,-0.2336065573770491,0.2336065573770491,-0.1004098360655738,1.0368852459016396,0.0933670963106105,-0.1111111111111111,0.1111111111111111,-0.0277777777777776,1.1777777777777778,0.0724355822800291,0.965474037302137,0.1019946247789276,0.8729508196721312,1.1111111111111112,0.23816029143898,0.1056420171213876,-0.2017531876138433,0.2017531876138433,0.2622950819672129,0.0655718888871915,3,1,1,1,2.0,0.0112359550561797,0,0,,0,0,,0,0,,0.8378259030969119,0.824414588297882,0.824414588297882,98.39927188340005,2.987808,4.401795,70712.0,70712.0,11946.889967679977,2.987808,4.401795,1.413987,3.903938643271297,0.24288157306549354,0.00704100670324697,0.500889,0.5070285100124449,0.49297148998755513,0.013496183927439884,1.6622404913947937,0.8378683376611168,0.824372153733677,-3.0194602324549303e-05,-0.00012585682270689893,3.533327,-0.500889,3.60282,-0.500889,3.735436,-0.500889,3.887934,0.500889,4.091586,0.500889,4.2398187,0.500889,4.30798,0.500889,0.0,0.00960470353766305,0.008909504886085617,1.4993666984605794,0.06704818147967001,0.5821405892253041,0.35081122929502606,3.825,0.10275438311554434,2.8072423982633956,1.0603822372204124,0.6767149528885252,0.001807266505675933,0.5564673006626724,0.4417254328316518,3.825,0.15570657076683084,2.3830476715529794,0.5270854174869207,0.8226517455720713,0.12071548716602455,0.6032594871716834,0.27602502566229203,3.675,0.10775837395783669,2.858865485718771,0.620779755953724,galvanostatic_10,2.0
118,350,126,230,21,D://NMC_degradation_3_160623_Halfthedata\13_c2_x6_100723chopped\13_c2_x6_100723_cycle3.hdf5,899.0,0.9859154929577464,False,1.0327868852459017,False,0.9426229508196722,False,1.1666666666666667,False,0.0507042253521126,0.0507042253521126,-0.0746478873239435,1.0461971830985914,0.084919182789484,0.0901639344262295,0.0901639344262295,-0.0860655737704917,1.1049180327868853,0.1124475451779832,0.069672131147541,0.069672131147541,-0.081967213114754,1.010655737704918,0.0986845759244896,0.0555555555555555,0.0555555555555555,-0.0277777777777776,1.1555555555555557,0.0464811125852259,1.0319979989224968,0.0970356789931661,0.9426229508196722,1.1666666666666667,0.2240437158469945,0.0940270030508591,0.0665239616203596,0.0665239616203596,0.0901639344262295,0.0176949076745586,0,0,0,0,2.0,0.0786516853932584,0,0,,0,0,,0,0,,0.8366295605833195,0.8246261548736477,0.8246261548736477,98.56526636456609,2.965223,4.402181,60597.0,60597.0,11939.81216526033,2.965223,4.402181,1.4369579999999997,3.907195405317094,0.2424326599701869,0.017168283132828376,0.500889,0.5171378121029094,0.4828621878970906,0.012039576248161899,1.6612557154569672,0.8366476458525645,0.8246080696044026,-2.8669125580593856e-05,-0.00012568431517571288,3.53352,-0.500889,3.606681,-0.500889,3.744894,-0.500889,3.889285,0.500889,4.092938,0.500889,4.242348,0.500889,4.310682,0.500889,0.0,0.006654943496736483,0.008894976566109974,1.5001778773426477,0.06825296800736462,0.5809799764999548,0.3507670554926806,3.825,0.100516506007974,2.8092735785149037,1.0439956333745648,0.6773565981221732,0.0020376746763053704,0.5533771863664266,0.44458513895726803,3.825,0.15232591648045452,2.3889741504045223,0.5225569423153774,0.8228212792205025,0.12276221195506128,0.6037029328644523,0.2735348551804865,3.625,0.10823516478734646,2.861484704749127,0.6106783410139928,galvanostatic_14,2.0
123,389,139,251,20,D://NMC_degradation_3_160623_Halfthedata\14_c2_x10_HighCOV_110723chopped\14_c2_x10_HighCOV_110723_cycle2.hdf5,1189.0,1.095774647887324,False,1.139344262295082,False,1.028688524590164,False,1.1111111111111112,False,0.1098591549295776,0.1098591549295776,0.0802816901408451,1.0535211267605633,0.0878448796028883,0.1065573770491803,0.1065573770491803,0.0983606557377048,1.098360655737705,0.1084324307813351,0.0860655737704918,0.0860655737704918,0.0778688524590165,1.0049180327868854,0.0960888602672284,-0.0555555555555555,0.0555555555555555,-5.96573328186304e-17,1.1555555555555554,0.0464811125852259,1.09372963647092,0.0469657252902729,1.028688524590164,1.139344262295082,0.1106557377049179,0.0429408911710711,0.0617316375484235,0.0895094153262013,0.1098591549295776,0.0788966221696315,0,0,0,0,5.0,0.7415730337078652,0,0,,0,0,,0,0,,0.8311153776065031,0.8194850102914072,0.8194850102914072,98.60063143716702,2.999969,4.400058,85758.0,85758.0,11863.229969978333,2.999969,4.400058,1.4000889999999995,3.902530867732456,0.2450874716886381,0.010758617714965396,0.500889,0.5107395228433499,0.4892604771566501,0.011649846644911024,1.6506003878979103,0.8311251172714107,0.8194752706264996,-3.0671637822807474e-05,-0.00012605157854058557,3.525799,-0.500889,3.597994,-0.500889,3.735628,-0.500889,3.886969,0.500889,4.09038,0.500889,4.242734,0.500889,4.311262,0.500889,0.0,0.0064382002640487185,0.008710659188171228,1.491725350654574,0.0705367595670686,0.5799851889281789,0.3494780515047525,3.825,0.10122503303269151,2.8121355363788343,1.0654503754079738,0.6729888962710157,0.0013376324183375704,0.5537842222733605,0.4448781453083019,3.825,0.15446606140459584,2.3849081521626077,0.5290352346982217,0.8187364543835713,0.1274173881910916,0.6015219844816765,0.2710606273272318,3.625,0.10724894830744175,2.8650313591971406,0.6252020376261949,galvanostatic_4,2.0
124,350,126,230,21,D://NMC_degradation_3_160623_Halfthedata\14_c2_x10_HighCOV_110723chopped\14_c2_x10_HighCOV_110723_cycle3.hdf5,1189.0,0.9859154929577464,False,1.0327868852459017,False,0.9426229508196722,False,1.1666666666666667,False,-0.1098591549295776,0.1098591549295776,3.642847039801646e-17,1.0276056338028168,0.0840220826623907,-0.1065573770491803,0.1065573770491803,3.3716159320165284e-17,1.0704918032786883,0.1024754085247993,-0.0860655737704918,0.0860655737704918,1.620953733712629e-16,0.978688524590164,0.0903221413792156,0.0555555555555555,0.0555555555555555,4.99753663869928e-17,1.1555555555555554,0.0464811125852259,1.0319979989224968,0.0970356789931661,0.9426229508196722,1.1666666666666667,0.2240437158469945,0.0940270030508591,-0.0617316375484235,0.0895094153262013,0.1098591549295776,0.0788966221696315,0,0,0,0,1.0,0.7415730337078652,0,0,,0,0,,0,0,,0.8289657268186503,0.8224419924742425,0.8224419924742425,99.21302725391988,2.989352,4.40083,80320.0,80320.0,11869.032439231873,2.989352,4.40083,1.4114780000000002,3.9231879284860556,0.2375092403801595,0.02556828809760959,0.5008889999999999,0.5255229083665338,0.47447709163346613,0.0066545220688761396,1.6514077192928929,0.8290311206808844,0.8223765986120083,-2.715303322588947e-05,-0.00012962545651831574,3.553789,-0.500889,3.627722,-0.500889,3.764198,-0.500889,3.905886,0.500889,4.10645,0.500889,4.253158,0.500889,4.317438999999999,0.500889,0.0,0.009600810310099135,0.008254584842938782,1.492855480888931,0.07029363464509442,0.580526430313792,0.34917993504111355,3.825,0.10002532239217228,2.8121281368633033,1.0576540908812824,0.6711300382018514,0.0009370632235741642,0.5537010052043303,0.4453619315720956,3.825,0.15309023716025666,2.376975758036129,0.5270941754434676,0.8217254426870965,0.12693941437835965,0.602435632150865,0.2706249534707751,3.675,0.10845080777276123,2.8624077147426643,0.6222562300838707,galvanostatic_6,2.0
125,403,147,266,25,D://NMC_degradation_3_160623_Halfthedata\14_c2_x10_HighCOV_110723chopped\14_c2_x10_HighCOV_110723_cycle4.hdf5,1189.0,1.1352112676056338,False,1.2049180327868851,False,1.0901639344262295,False,1.3888888888888888,False,0.1492957746478874,0.1492957746478874,0.0197183098591549,1.027605633802817,0.0840220826623907,0.1721311475409834,0.1721311475409834,0.0327868852459017,1.0704918032786883,0.1024754085247993,0.1475409836065573,0.1475409836065573,0.0307377049180328,0.975409836065574,0.0846388378199316,0.2222222222222221,0.2222222222222221,0.1388888888888889,1.1888888888888889,0.1152024519629315,1.2047955309269094,0.1314949328183187,1.0901639344262295,1.3888888888888888,0.2987249544626593,0.1091429453736047,0.1727975320044125,0.1727975320044125,0.2222222222222221,0.034801675760408,0,0,0,0,1.0,0.7415730337078652,0,0,,0,0,,0,0,,0.8280037173135429,0.8202095282288281,0.8202095282288281,99.05867704193368,2.998618,4.402567,76221.0,76221.0,11846.073050022133,2.998618,4.402567,1.4039490000000003,3.9098327832749504,0.24543069684851263,0.016619413035777558,0.500889,0.5165899161648365,0.48341008383516354,0.007887415577137093,1.6482132455423713,0.828050330559754,0.8201629149826171,-3.080902178790099e-05,-0.0001269868111682334,3.528887,-0.500889,3.602048,-0.500889,3.744701,-0.500889,3.894497,0.500889,4.099114999999999,0.500889,4.251227,0.500889,4.316667,0.500889,0.0,0.009644381416703611,0.008514825505116768,1.4888985421056458,0.07108812038502779,0.5777427408775321,0.35116913873744016,3.825,0.10042947057975835,2.8128059245432757,1.0605075697946615,0.6695767015377675,0.002066961771988656,0.5491357885975219,0.4487972496304895,3.825,0.15498933857439406,2.3850371794292036,0.520664555893891,0.8193218405678934,0.1274944767545833,0.6011212812755398,0.27138424196987687,3.625,0.10774291785447965,2.863250618363639,0.6240849706154638,galvanostatic_8,2.0
126,403,149,269,25,D://NMC_degradation_3_160623_Halfthedata\14_c2_x10_HighCOV_110723chopped\14_c2_x10_HighCOV_110723_cycle5.hdf5,1187.0,1.1352112676056338,False,1.221311475409836,False,1.102459016393443,False,1.3888888888888888,False,0.0,0.0,0.0746478873239437,1.067605633802817,0.0762907186701455,0.0163934426229508,0.0163934426229508,0.0942622950819673,1.1262295081967213,0.0906469921373714,0.0122950819672134,0.0122950819672134,0.0799180327868853,1.0213114754098362,0.0770775148458561,0.0,0.0,0.1111111111111111,1.2444444444444445,0.1337954953199142,1.2119676620744504,0.1281563041964948,1.102459016393443,1.3888888888888888,0.2864298724954459,0.1057423462744356,0.007172131147541,0.007172131147541,0.0163934426229508,0.0084489869377411,0,0,0,0,1.0,0.7078651685393258,0,0,,0,0,,0,0,,0.4870032474226052,0.8733915434641674,0.8733915434641674,179.33998347782418,2.999776,4.600042999999999,97789.0,97789.0,9777.458173751831,2.999776,4.600042999999999,1.6002669999999992,3.9525357932794085,0.2937151396431156,-0.1422674531389011,0.500889,0.35798504944318893,0.6420149505568111,-0.38636046847019023,1.3603947908867728,0.48701716120829114,0.8733776296784813,-8.685536399841231e-05,-0.0001412910310815004,3.49916,-0.500889,3.574444,-0.500889,3.696635,-0.500889,3.998543,-0.500889,4.167257,0.500889,4.319948,0.500889,4.388205799999999,0.500889,0.0,0.00482468826997605,0.03265226817196384,1.1311198018047846,0.09536622362730886,0.4400517367834464,0.46458203958924493,4.125,0.10191142165958628,2.850971608903913,0.7068319235507482,0.26842641407297596,0.0,0.006116413984285211,0.9938835860157148,4.074999999999999,0.18509360845420728,1.809675456517395,0.4057635950275815,0.8626933877317992,0.125039354076663,0.5750703938115606,0.29989025211177633,3.625,0.10178913083924986,2.8766028642006694,0.5717866416386082,galvanostatic_1,2.0
127,403,147,267,24,D://NMC_degradation_3_160623_Halfthedata\14_c2_x10_HighCOV_110723chopped\14_c2_x10_HighCOV_110723_cycle6.hdf5,1188.0,1.1352112676056338,False,1.2049180327868851,False,1.0942622950819672,False,1.3333333333333333,False,0.0,0.0,2.2180416196671207e-16,1.0974647887323945,0.0646538706611594,-0.0163934426229508,0.0163934426229508,1.814457778300204e-16,1.160655737704918,0.0781057655709605,-0.0081967213114757,0.0081967213114757,0.0020491803278688,1.051639344262295,0.0676291601719475,-0.0555555555555555,0.0555555555555555,-0.0277777777777776,1.2777777777777777,0.1302893266617617,1.1919312322019548,0.1047530220021636,1.0942622950819672,1.3333333333333333,0.2390710382513661,0.0878851222051162,-0.0200364298724955,0.0200364298724955,0.0555555555555555,0.0246070238362591,0,0,0,0,1.0,0.7191011235955056,0,0,,0,0,,0,0,,0.8857679369470822,0.8780510836333449,0.8780510836333449,99.12879514014308,2.978349,4.600042999999999,124682.0,124682.0,12676.95731806755,2.978349,4.600042999999999,1.6216939999999993,3.933260142602782,0.26177906965546677,0.01062986071766575,0.5008889999999999,0.5106109943696765,0.48938900563032356,0.007783631649669134,1.763819020580427,0.8858013261150482,0.8780176944653789,-2.9286628572690717e-05,-0.00011926408894258474,3.534099,-0.500889,3.608997,-0.500889,3.756477,-0.500889,3.913029,0.500889,4.120349,0.500889,4.291379,0.500889,4.362995,0.500889,0.0,0.009641274287240664,0.0031680849527995444,1.5371069175729488,0.07228857410154911,0.5654285486117043,0.3622828772867465,3.825,0.09810225068780064,2.818510741045622,0.9478402938982012,0.6688203865995301,0.0010505624398308825,0.5516313778151654,0.44731805974500377,3.825,0.15310508154046792,2.3779930100875672,0.4537387096924198,0.8682865309734185,0.12716151385193067,0.5760561799026975,0.29678230624537183,3.625,0.1004139550043002,2.8783678175627743,0.5677216381428934,galvanostatic_2,2.0
128,397,145,265,25,D://NMC_degradation_3_160623_Halfthedata\14_c2_x10_HighCOV_110723chopped\14_c2_x10_HighCOV_110723_cycle7.hdf5,1185.0,1.1183098591549296,False,1.1885245901639343,False,1.0860655737704918,False,1.3888888888888888,False,-0.0169014084507042,0.0169014084507042,-0.0084507042253519,1.1019718309859154,0.0652889447022787,-0.0163934426229508,0.0163934426229508,-0.0163934426229507,1.1704918032786886,0.0778472791513681,-0.0081967213114753,0.0081967213114753,-0.0081967213114754,1.0631147540983608,0.0676291601719475,0.0555555555555555,0.0555555555555555,2.917517299748726e-16,1.3333333333333337,0.0962250448649375,1.1954472279945612,0.1358701819585951,1.0860655737704918,1.3888888888888888,0.302823315118397,0.1136563612151462,0.0035159957926063,0.0242617819851714,0.0555555555555555,0.0349216248969958,0,0,0,0,1.0,0.6853932584269663,0,0,,0,0,,0,0,,0.8874653910021619,0.8713986755195169,0.8713986755195169,98.18959526246968,2.999969,4.603711,96404.0,96404.0,12641.344967603687,2.999969,4.603711,1.6037419999999996,3.935662634330525,0.26109160475486876,0.05186376081905317,0.500889,0.5517717107173976,0.4482282892826024,0.016191938641574,1.7588640665216786,0.8875280025816265,0.8713360639400525,-2.6522118962845195e-05,-0.00011792351890638615,3.536029,-0.500889,3.611893,-0.500889,3.764391,-0.500889,3.913415,0.500889,4.122665,0.500889,4.294080999999999,0.500889,4.36454,0.500889,0.0,0.006460629595226714,0.004284099042560916,1.5312030671914298,0.07247869905960228,0.5644312911350211,0.36309000980537665,3.825,0.09884876198664401,2.8174944586471717,0.9547689511102349,0.6702075776622158,0.0010172457780751173,0.552137972988116,0.44684478123380894,3.825,0.1543680343785603,2.378611648470878,0.4471836672797742,0.8609954895292122,0.12810501543696476,0.5740005340368327,0.29789445052620267,3.625,0.10048051681143276,2.878143612974121,0.5697135070643603,galvanostatic_4,2.0
129,395,146,264,25,D://NMC_degradation_3_160623_Halfthedata\14_c2_x10_HighCOV_110723chopped\14_c2_x10_HighCOV_110723_cycle8.hdf5,1185.0,1.1126760563380282,False,1.1967213114754098,False,1.0819672131147542,False,1.3888888888888888,False,-0.0056338028169014,0.0056338028169014,-0.0112676056338026,1.1273239436619718,0.0109823034871069,0.0081967213114755,0.0081967213114755,-0.0040983606557375,1.20327868852459,0.0121577024378572,-0.0040983606557376,0.0040983606557376,-0.0061475409836063,1.090983606557377,0.0078833541236303,0.0,0.0,0.0277777777777779,1.3777777777777778,0.0248451997499982,1.1950633674542703,0.138021122413843,1.0819672131147542,1.3888888888888888,0.3069216757741346,0.1154927229573242,-0.0003838605402908,0.0044822211960286,0.0081967213114755,0.0061949748141713,0,0,0,0,1.0,0.6853932584269663,0,0,,0,0,,0,0,,0.884339003615088,0.8674650544306721,0.8674650544306721,98.09191394754308,2.999197,4.600042999999999,86473.0,86473.0,12590.603125572205,2.999197,4.600042999999999,1.6008459999999993,3.9299603974651043,0.26297319591129026,0.013224122986365676,0.5008889999999999,0.5132006522267066,0.4867993477732934,0.01701864570209788,1.7518040580457601,0.8844113518739292,0.8673927061718312,-2.9585415721978555e-05,-0.0001192826217494521,3.525026,-0.500889,3.604364,-0.500889,3.753581,-0.500889,3.911677,0.500889,4.117067,0.500889,4.289448,0.500889,4.362223,0.500889,0.0,0.00962991960601696,0.006383569247849014,1.5275727472677016,0.07205845491635365,0.564491139809927,0.3634504052737194,3.825,0.09868838282455027,2.817616447264779,0.9542284187658915,0.6678492158927383,0.0011333312152933214,0.550614794790672,0.44825187399403466,3.825,0.1522402201204099,2.3742370596914615,0.4533172708026535,0.8597235313749628,0.1271544090483684,0.5752705424927276,0.297575048458904,3.625,0.10269584982755477,2.8769731708299413,0.5701099547843382,galvanostatic_6,2.0
130,387,141,257,24,D://NMC_degradation_3_160623_Halfthedata\14_c2_x10_HighCOV_110723chopped\14_c2_x10_HighCOV_110723_cycle9.hdf5,1185.0,1.0901408450704226,False,1.1557377049180328,False,1.0532786885245902,False,1.3333333333333333,False,-0.0225352112676056,0.0225352112676056,-0.0140845070422534,1.11830985915493,0.0186852100865082,-0.0409836065573769,0.0409836065573769,-0.0163934426229506,1.1934426229508197,0.0243154048757212,-0.028688524590164,0.028688524590164,-0.0163934426229506,1.0836065573770497,0.018691400411459,-0.0555555555555555,0.0555555555555555,-0.0277777777777776,1.3666666666666667,0.0304290309725095,1.1581226429615947,0.1242554540406144,1.0532786885245902,1.3333333333333333,0.2800546448087431,0.1072904107313399,-0.0369407244926755,0.0369407244926755,0.0555555555555555,0.0145885165500965,0,0,0,0,1.0,0.6853932584269663,0,0,,0,0,,0,0,,0.8830645257389468,0.8705715169803451,0.8705715169803451,98.5852666034628,2.964257,4.603904,74415.0,74415.0,12603.77000451088,2.964257,4.603904,1.639647,3.9336712837734336,0.26382378384814126,0.025530766337431995,0.500889,0.5254854532016394,0.4745145467983605,0.01265858113802604,1.7536360427192919,0.8831473119286589,0.8704887307906328,-2.8236761363219668e-05,-0.0001189779529181811,3.525799,-0.500889,3.606102,-0.500889,3.7588895,-0.500889,3.914573,0.500889,4.120928,0.500889,4.292536999999999,0.500889,4.365118,0.500889,0.0,0.009621718465154841,0.006746042411374204,1.5303675534776235,0.07437615297487135,0.5623019790962175,0.3633218679289111,3.825,0.0971862240004207,2.8224805233265204,0.9333518455360352,0.6683417591922006,0.0015905015103216832,0.5508189951514372,0.4475905033382412,3.825,0.15157010464386564,2.3817433694543477,0.4522294467299829,0.862025794285432,0.13080797980215464,0.5712049118637795,0.2979871083340658,3.625,0.10190506893889599,2.883991302706587,0.5574367692173693,galvanostatic_8,2.0
