Repository: sagarnidhish/nmc-degradation-iscat-analysis

# Within-Cycle Echem Shape Audit

Voltage/current trajectory and dQ/dV-proxy descriptors joined to particle-trace and ROI optical physics outputs.

- Observed cycles requested: 89
- Echem shape cycles found: 81
- Shape features: 48
- ROI rows joined: 52

## Top ROI Shape Correlations
- shape_V_q95 vs mode_review_priority: rho=-0.864, p=2.72e-12, n=38
- neg_dq_abs_peak_frac vs mode_review_priority: rho=0.841, p=3.81e-11, n=38
- pos_dq_abs_midV_frac vs mode_review_priority: rho=0.84, p=4.17e-11, n=38
- all_dq_abs_entropy vs mode_review_priority: rho=-0.839, p=4.68e-11, n=38
- pos_dq_abs_peak_frac vs mode_review_priority: rho=0.839, p=4.68e-11, n=38

File: derived_local/within_cycle_echem_shape_audit/within_cycle_echem_trace_joined.csv (part 4 of 4)
ile,future_any_drop_within_4cycles,future_sync2_drop_within_4cycles,cycles_to_next_drop_within_4,future_any_drop_within_8cycles,future_sync2_drop_within_8cycles,cycles_to_next_drop_within_8,future_any_drop_within_16cycles,future_sync2_drop_within_16cycles,cycles_to_next_drop_within_16,charge_capacity_mAh,discharge_capacity_mAh,capacity_mAh,coulombic_efficiency_pct,V_min,V_max,n_points,echem_shape_points,echem_shape_duration_s,shape_V_min,shape_V_max,shape_V_range,shape_V_mean,shape_V_std,shape_I_mean_mA,shape_I_abs_mean_mA,shape_I_pos_fraction,shape_I_neg_fraction,shape_charge_mAh_signed,shape_charge_mAh_abs,shape_charge_mAh_pos,shape_charge_mAh_neg_abs,shape_dVdt_slope,shape_dIdt_slope,shape_V_q05,shape_I_q05,shape_V_q10,shape_I_q10,shape_V_q25,shape_I_q25,shape_V_q50,shape_I_q50,shape_V_q75,shape_I_q75,shape_V_q90,shape_I_q90,shape_V_q95,shape_I_q95,shape_dVdt_abs_median,shape_dVdt_abs_p95,shape_dVdt_sign_consistency,all_dq_abs_total_mAh,all_dq_abs_lowV_frac,all_dq_abs_midV_frac,all_dq_abs_highV_frac,all_dq_abs_peak_voltage,all_dq_abs_peak_frac,all_dq_abs_entropy,all_dqdv_abs_integral_proxy,pos_dq_abs_total_mAh,pos_dq_abs_lowV_frac,pos_dq_abs_midV_frac,pos_dq_abs_highV_frac,pos_dq_abs_peak_voltage,pos_dq_abs_peak_frac,pos_dq_abs_entropy,pos_dqdv_abs_integral_proxy,neg_dq_abs_total_mAh,neg_dq_abs_lowV_frac,neg_dq_abs_midV_frac,neg_dq_abs_highV_frac,neg_dq_abs_peak_voltage,neg_dq_abs_peak_frac,neg_dq_abs_entropy,neg_dqdv_abs_integral_proxy,shape_block_mode,shape_block_nunique
131,362,130,234,21,D://NMC_degradation_3_160623_Halfthedata\15_c2_x5_HighCOV_120723chopped\15_c2_x5_HighCOV_120723_cycle0.hdf5,1181.0,1.019718309859155,False,1.0655737704918034,False,0.9590163934426228,False,1.1666666666666667,False,-0.0704225352112677,0.0704225352112677,-0.0464788732394367,1.0952112676056338,0.0451759328376997,-0.0901639344262295,0.0901639344262295,-0.0655737704918033,1.162295081967213,0.0572011354831725,-0.0942622950819673,0.0942622950819673,-0.0614754098360654,1.0549180327868857,0.0557889109048702,-0.1666666666666665,0.1666666666666665,-0.1111111111111109,1.3222222222222222,0.0912870929175275,1.052743785115062,0.0875947818677682,0.9590163934426228,1.1666666666666667,0.2076502732240439,0.0832061733408327,-0.1053788578465327,0.1053788578465327,0.1666666666666665,0.0421632219852729,0,0,0,0,1.0,0.6629213483146067,0,0,,0,0,,0,0,,0.8832398305184858,0.8692177312572485,0.8692177312572485,98.41242448803447,2.959046,4.600622,63938.0,63938.0,12595.300001382828,2.959046,4.600622,1.6415760000000006,3.92782750100097,0.25886997834815484,0.0212300852388251,0.5008889999999999,0.5211924051424818,0.4788075948575182,0.014183496773500856,1.7524575617757343,0.8833205292746176,0.8691370325011167,-2.7543474819077784e-05,-0.00011924866537409799,3.530045,-0.500889,3.6086303000000006,-0.500889,3.757442,-0.500889,3.9097470000000003,0.500889,4.11089,0.500889,4.284043,0.500889,4.356818,0.500889,0.0,0.006425526440281382,0.006741010682390478,1.5305289504259514,0.07387650096020743,0.5632326526454954,0.3628908463942972,3.825,0.09796595612086981,2.8230075738363936,0.9323533911472578,0.6688454294333565,0.0018722129981706458,0.5476270664282761,0.4505007205735533,3.825,0.15367141625433792,2.3852094600783436,0.4435326283580038,0.8616835209926114,0.1297667875094187,0.5753458296538965,0.2948873828366848,3.625,0.10227333831907126,2.8833543719795003,0.556659642982034,galvanostatic_10,2.0
132,378,132,252,20,D://NMC_degradation_3_160623_Halfthedata\15_c2_x5_HighCOV_120723chopped\15_c2_x5_HighCOV_120723_cycle1.hdf5,1176.0,1.064788732394366,False,1.0819672131147542,False,1.0327868852459017,False,1.1111111111111112,False,0.0450704225352112,0.0450704225352112,-0.0126760563380279,1.0811267605633803,0.0403023683751644,0.0163934426229508,0.0163934426229508,-0.0368852459016392,1.137704918032787,0.0606224986462307,0.0737704918032788,0.0737704918032788,-0.010245901639344,1.0426229508196725,0.0515644786477094,-0.0555555555555555,0.0555555555555555,-0.1111111111111109,1.277777777777778,0.1302893266617618,1.0726634854665331,0.0327461664268331,1.0327868852459017,1.1111111111111112,0.0783242258652094,0.0305279026185838,0.0199197003514713,0.0476974781292491,0.0737704918032788,0.0555019979044264,0,0,0,0,1.0,0.6292134831460674,0,0,,0,0,,0,0,,0.882920776165381,0.8671846536490936,0.8671846536490936,98.21771976137757,2.981824,4.607378,56262.0,56262.0,12578.394708871841,2.981824,4.607378,1.6255539999999997,3.9283122432369986,0.261183188813597,0.02010250901141091,0.500889,0.5200668301873378,0.4799331698126622,0.015886384694202952,1.7501054298144747,0.8829959072543387,0.8671095225601357,-2.914934188842021e-05,-0.00011943015017574951,3.526764,-0.500889,3.602627,-0.500889,3.754932,-0.500889,3.908589,0.500889,4.114944,0.500889,4.284236,0.500889,4.358169,0.500889,0.0,0.003925492510291811,0.007163043671459804,1.5253144448429377,0.07568131113806387,0.5627906117111904,0.3615280771507457,3.825,0.09788947287253714,2.823053140353117,0.938335142876175,0.667098488176906,0.002534107169072195,0.5513387210331887,0.44612717179773914,3.825,0.15121645017235166,2.3831493976208806,0.4388909791132593,0.8582159566660714,0.1325392485873272,0.5716922627451704,0.2957684886675024,3.625,0.10138555662795701,2.8843088955827167,0.5602180492776908,galvanostatic_12,2.0
133,386,136,257,21,D://NMC_degradation_3_160623_Halfthedata\15_c2_x5_HighCOV_120723chopped\15_c2_x5_HighCOV_120723_cycle2.hdf5,1179.0,1.087323943661972,False,1.1147540983606556,False,1.0532786885245902,False,1.1666666666666667,False,0.0225352112676058,0.0225352112676058,0.0338028169014085,1.074929577464789,0.035216900957818,0.0327868852459014,0.0327868852459014,0.0245901639344263,1.1229508196721312,0.0537494961008354,0.0204918032786884,0.0204918032786884,0.0471311475409837,1.0360655737704918,0.0464942714783328,0.0555555555555555,0.0555555555555555,4.99753663869928e-17,1.2333333333333332,0.1204415743815487,1.105505849303471,0.0479041880804359,1.0532786885245902,1.1666666666666667,0.1133879781420765,0.0433323696212174,0.0328423638369378,0.0328423638369378,0.0555555555555555,0.0160692863989166,0,0,0,0,1.0,0.6460674157303371,0,0,,0,0,,0,0,,0.8796175181540545,0.8641896534811302,0.8641896534811302,98.2460712349953,2.99688,4.603904,52740.0,52740.0,12533.127734661102,2.99688,4.603904,1.607024,3.9269286679180886,0.2632850482830021,0.012004620705347014,0.5008889999999999,0.5119833143723929,0.48801668562760714,0.01553360883376257,1.7438071716351846,0.8796703902344737,0.864136781400711,-2.981498935421146e-05,-0.00011944612536148325,3.521938,-0.500889,3.599345,-0.500889,3.75140875,-0.500889,3.907334,0.500889,4.11533,0.500889,4.287132,0.500889,4.362416,0.500889,0.0,0.003439076768075285,0.007338023094863384,1.5207320181553425,0.07491287994943126,0.560825490770831,0.3642616292797378,3.825,0.0986096579288155,2.8178538992400157,0.9463032401229493,0.6656251477900691,0.0023557661474126936,0.5471074832101054,0.4505367506424819,3.825,0.15445825038885688,2.3811008499638,0.4455608578530274,0.8551068703653357,0.13139218244532966,0.5715037476372085,0.2971040699174619,3.625,0.10050209525982823,2.8746233577755436,0.5652395789890257,galvanostatic_14,2.0
134,392,143,262,22,D://NMC_degradation_3_160623_Halfthedata\15_c2_x5_HighCOV_120723chopped\15_c2_x5_HighCOV_120723_cycle3.hdf5,1179.0,1.104225352112676,False,1.1721311475409837,False,1.0737704918032789,False,1.2222222222222223,False,0.0169014084507039,0.0169014084507039,0.0197183098591549,1.0732394366197184,0.0330910989421704,0.057377049180328,0.057377049180328,0.0450819672131146,1.118032786885246,0.0458577073137676,0.0204918032786887,0.0204918032786887,0.0204918032786885,1.0344262295081967,0.0445761489546834,0.0555555555555555,0.0555555555555555,0.0555555555555556,1.2,0.0842541716005726,1.14308730341979,0.0668853543691969,1.0737704918032789,1.2222222222222223,0.1484517304189434,0.0585129011310816,0.037581454116319,0.037581454116319,0.057377049180328,0.0218681988358302,0,0,0,0,1.0,0.6460674157303371,0,0,,0,0,,0,0,,0.8794430381772395,0.8649637251972643,0.8649637251972643,98.35358148834908,2.992634,4.60873,51565.0,51565.0,12537.437133073821,2.992634,4.60873,1.6160960000000006,3.92760437872588,0.26431553827472526,0.009645743760302557,0.5008889999999999,0.5096286240667119,0.49037137593328806,0.014605928524257305,1.7444067633745037,0.8795063459493805,0.8649004174251231,-3.0393474783800083e-05,-0.00011985473522311531,3.52271,-0.500889,3.598573,-0.500889,3.751458,-0.500889,3.909554,0.500889,4.115137,0.500889,4.286553,0.500889,4.362609,0.500889,0.0,0.0038588297401939437,0.007485842836087193,1.5218793209655432,0.07470047718848331,0.5636731485469384,0.3616263742645783,3.825,0.09906785585089227,2.820612050036438,0.9417010629105836,0.6662961292171254,0.002595638060479684,0.5488140064844639,0.4485903554550565,3.825,0.1531489684563851,2.3853154473340594,0.44885171250225686,0.8555831917484426,0.13085302398014134,0.5752448915816097,0.293902084438249,3.625,0.10293262345687566,2.8767318836120723,0.5621831689647523,galvanostatic_16,2.0
136,417,147,277,20,D://NMC_degradation_3_160623_Halfthedata\16_c2_x10_HighHighCOV_130723chopped\16_c2_x10_HighHighCOV_130723_cycle0.hdf5,975.0,1.1746478873239437,False,1.2049180327868851,False,1.1352459016393444,False,1.1111111111111112,False,0.0704225352112677,0.0704225352112677,0.0436619718309861,1.0901408450704224,0.0568986193710535,0.0327868852459014,0.0327868852459014,0.0450819672131149,1.1278688524590164,0.0592776548582437,0.0614754098360654,0.0614754098360654,0.0409836065573773,1.0508196721311474,0.0640577834752107,-0.1111111111111111,0.1111111111111111,-0.0277777777777776,1.1555555555555554,0.0464811125852264,1.156480733215321,0.0415753859879087,1.1111111111111112,1.2049180327868851,0.0938069216757739,0.0359499166685796,0.0133934297955308,0.0689489853510864,0.1111111111111111,0.0845412768806196,0,0,0,0,2.0,0.6179775280898876,0,0,,0,0,,0,0,,0.8755390532281553,0.8604257282877363,0.8604257282877363,98.27382629196318,2.999969,4.600042999999999,124769.0,124769.0,12476.762742757795,2.999969,4.600042999999999,1.6000739999999993,3.9260436266460417,0.26562627033945546,0.00438788222234692,0.500889,0.504380094414478,0.49561990558552205,0.015149499525962201,1.7359647815158916,0.8755571405209269,0.8604076409949647,-3.25019663226105e-05,-0.00012042312619149258,3.5168032,-0.500889,3.595291,-0.500889,3.75223,-0.500889,3.90801,0.500889,4.113979,0.500889,4.289641,0.500889,4.364732,0.500889,0.0,0.0064317489403296815,0.015388561169530648,1.5164863498544277,0.07652034824563603,0.5604335292179371,0.3630461225364269,3.825,0.1001869927128771,2.822837789570064,0.9477601347527853,0.6614396127294481,0.0,0.5474807926366227,0.4525192073633772,3.825,0.15718007616184457,2.327603367930193,0.7007183816106325,0.8550467371249796,0.1357142932219069,0.5704533944441799,0.29383231233391327,3.625,0.10116818508230511,2.889937787925827,0.5682453523559824,galvanostatic_0,2.0
137,421,158,280,21,D://NMC_degradation_3_160623_Halfthedata\16_c2_x10_HighHighCOV_130723chopped\16_c2_x10_HighHighCOV_130723_cycle1.hdf5,1254.0,1.1859154929577465,False,1.2950819672131149,False,1.147540983606557,False,1.1666666666666667,False,0.0112676056338028,0.0112676056338028,0.040845070422535,1.123380281690141,0.0539420071088047,0.0901639344262297,0.0901639344262297,0.0614754098360657,1.1737704918032787,0.0830664003944795,0.0122950819672127,0.0122950819672127,0.0368852459016393,1.0885245901639344,0.0505778221933593,0.0555555555555555,0.0555555555555555,-0.0277777777777776,1.1555555555555557,0.0464811125852264,1.1988012776110213,0.0660713392184397,1.147540983606557,1.2950819672131149,0.1475409836065577,0.0551145051747918,0.0423205443957002,0.0423205443957002,0.0901639344262297,0.0379910905775267,0,0,0,0,1.0,0.9887640449438202,0,0,,0,0,,0,0,,0.8806407801751156,0.8610977598255946,0.8610977598255946,97.7808181508884,2.999969,4.604676,112299.0,112299.0,12518.260021686554,2.999969,4.604676,1.6047070000000003,3.9377262740006587,0.2615311133866612,0.050245457083322224,0.5008889999999999,0.550156279218871,0.44984372078112894,0.019620933323177006,1.7417385400007102,0.8806797366619434,0.8610588033387667,-2.769796226941362e-05,-0.00011974268312041353,3.532362,-0.500889,3.609576,-0.500889,3.767866,-0.500889,3.919013,0.500889,4.121507,0.500889,4.296590999999999,0.500889,4.367049,0.500889,0.0,0.006466174364619619,0.008415109797146877,1.522534190907742,0.07655908970458272,0.5585924664765101,0.3648484438189072,3.825,0.09687475297722524,2.8257657533919254,0.9487926399696278,0.6669990825307812,0.0010325676149734342,0.5428286602786976,0.4561387721063291,3.825,0.14950134452704777,2.373873695396602,0.4508496076729579,0.8555351083769608,0.13544167727726447,0.5708823703836461,0.2936759523390894,3.625,0.10184389828376751,2.8886987058652895,0.5667521949580406,galvanostatic_2,2.0
138,419,153,282,19,D://NMC_degradation_3_160623_Halfthedata\16_c2_x10_HighHighCOV_130723chopped\16_c2_x10_HighHighCOV_130723_cycle2.hdf5,1257.0,1.180281690140845,False,1.2540983606557377,False,1.1557377049180328,False,1.0555555555555556,False,-0.0056338028169014,0.0056338028169014,0.0028169014084509,1.1464788732394366,0.0468402511220157,-0.0409836065573772,0.0409836065573772,0.0245901639344262,1.2081967213114757,0.0701765730918154,0.0081967213114757,0.0081967213114757,0.0102459016393443,1.1131147540983608,0.0464219630807993,-0.1111111111111111,0.1111111111111111,-0.0277777777777778,1.1444444444444444,0.0633430791721743,1.1614183278175427,0.082025628012528,1.0555555555555556,1.2540983606557377,0.198542805100182,0.0706253948709978,-0.0373829497934785,0.0414813104492163,0.1111111111111111,0.0533364204904002,0,0,0,0,1.0,1.0,0,0,,0,0,,0,0,,0.8743894001747483,0.8607193130087532,0.8607193130087532,98.43661334832476,2.978542,4.606413,89373.0,89373.0,12470.609990358353,2.978542,4.606413,1.6278709999999998,3.9230267275463517,0.26621577043406336,0.009936739250109138,0.500889,0.5099191030848242,0.4900808969151757,0.013782791097397332,1.735108713183502,0.8744457521404494,0.8606629610430522,-3.088388344807053e-05,-0.00011975182625249597,3.514217,-0.500889,3.595099,-0.500889,3.746053,-0.500889,3.90357,0.500889,4.11089,0.500889,4.290028,0.500889,4.365697,0.500889,0.0,0.006437882810766017,0.007921944233093139,1.5168936429058768,0.07849205372980529,0.5596009983670607,0.361906947903134,3.825,0.09705427465969474,2.8309240540764598,0.9318266882977072,0.6617842857258219,0.0013855038843594383,0.5481447064779714,0.4504697896376691,3.825,0.15015799846853117,2.372108973430535,0.4465092348411116,0.855109357180053,0.13816617913351842,0.5684672256878566,0.29336659517862496,3.625,0.1008988124348303,2.8940958184063006,0.5579788981620066,galvanostatic_4,2.0
139,415,149,276,20,D://NMC_degradation_3_160623_Halfthedata\16_c2_x10_HighHighCOV_130723chopped\16_c2_x10_HighHighCOV_130723_cycle3.hdf5,1252.0,1.1690140845070425,False,1.221311475409836,False,1.1311475409836065,False,1.1111111111111112,False,-0.0112676056338025,0.0112676056338025,-0.008450704225352,1.1628169014084506,0.0333538256126538,-0.0327868852459016,0.0327868852459016,-0.0368852459016392,1.2295081967213115,0.0470865790699824,-0.0245901639344263,0.0245901639344263,-0.0081967213114751,1.128688524590164,0.0322184327984141,0.0555555555555555,0.0555555555555555,-0.0277777777777778,1.1333333333333333,0.0633430791721744,1.1581460530028989,0.0484740140234661,1.1111111111111112,1.221311475409836,0.1102003642987248,0.0418548367865868,-0.0032722748146437,0.0310500525924215,0.0555555555555555,0.040208637407092,0,0,0,0,1.0,0.9662921348314608,0,0,,0,0,,0,0,,0.8732554477971437,0.8579783341994386,0.8579783341994386,98.25055616472328,2.999969,4.602167,85093.0,85093.0,12442.760003089898,2.999969,4.602167,1.6021979999999996,3.9294569641686152,0.2641561172263351,0.014757133054422836,0.500889,0.5147309414405415,0.48526905855945845,0.015419032576294726,1.7312337819965824,0.8733264072864385,0.8579073747101438,-3.0913326571792246e-05,-0.00012130368337703976,3.523289,-0.500889,3.601276,-0.500889,3.753581,-0.500889,3.912063,0.500889,4.115137,0.500889,4.291379,0.500889,4.366855999999999,0.500889,0.0,0.00963072158371602,0.006945423776618248,1.512535900288837,0.07868692024060794,0.559132477530299,0.3621806022290929,3.875,0.09701470201931925,2.8296122088315085,0.9440380653881963,0.6600993469507348,0.0019539318515170035,0.545737186586996,0.4523088815614871,3.825,0.14808991451689055,2.380954324898825,0.44032543620727066,0.8524365533381019,0.13810646921099026,0.5695053583849001,0.29238817240410964,3.625,0.10275762197117405,2.8902215548280026,0.5659299757001137,galvanostatic_6,2.0
140,403,148,270,20,D://NMC_degradation_3_160623_Halfthedata\16_c2_x10_HighHighCOV_130723chopped\16_c2_x10_HighHighCOV_130723_cycle4.hdf5,1253.0,1.1352112676056338,False,1.213114754098361,False,1.1065573770491803,False,1.1111111111111112,False,-0.0338028169014086,0.0338028169014086,-0.0225352112676055,1.1690140845070425,0.019918500878492,-0.008196721311475,0.008196721311475,-0.0204918032786881,1.237704918032787,0.0371122341726925,-0.0245901639344261,0.0245901639344261,-0.0245901639344263,1.1352459016393444,0.0187810479301444,0.0,0.0,0.0277777777777777,1.1111111111111112,0.0392837100659194,1.1414986274660714,0.0493716943830019,1.1065573770491803,1.213114754098361,0.1065573770491805,0.043251645858391,-0.0166474255368274,0.0166474255368274,0.0338028169014086,0.0153399883206522,0,0,0,0,1.0,0.9775280898876404,0,0,,0,0,,1,0,16.0,0.8730884793170366,0.8574621449629688,0.8574621449629688,98.2102232792842,2.974488,4.607572,73942.0,73942.0,12437.849997520447,2.974488,4.607572,1.6330840000000002,3.927010362148711,0.2651518451516154,0.028600164426171887,0.500889,0.5285494035865949,0.4714505964134051,0.015752952021396458,1.7305506242800055,0.8731517881507008,0.8573988361293043,-3.0747679330157146e-05,-0.00012047419959518806,3.519042,-0.500889,3.59838,-0.500889,3.752616,-0.500889,3.909168,0.500889,4.1134,0.500889,4.291765,0.500889,4.36454,0.500889,0.0,0.006433543985690674,0.006694526717247535,1.512399549790162,0.07924415352126443,0.5577569341825511,0.36299891229618464,3.875,0.09687901109355947,2.832273152416746,0.9261002800775475,0.6595191492213894,0.0017552241740274883,0.5442004614340583,0.4540443143919143,3.825,0.1493488570385224,2.376254208539087,0.44474897816672265,0.8528804005687662,0.1391651374283697,0.5682399437200694,0.292594918851561,3.625,0.10085907664282602,2.894543979030609,0.5549167446795775,galvanostatic_8,2.0
141,403,146,270,19,D://NMC_degradation_3_160623_Halfthedata\16_c2_x10_HighHighCOV_130723chopped\16_c2_x10_HighHighCOV_130723_cycle5.hdf5,1251.0,1.1352112676056338,False,1.1967213114754098,False,1.1065573770491803,False,1.0555555555555556,False,0.0,0.0,-0.0169014084507042,1.1611267605633804,0.0244275869168194,-0.016393442622951,0.016393442622951,-0.0122950819672128,1.2360655737704918,0.0390528827854789,0.0,0.0,-0.0122950819672128,1.1295081967213114,0.0227449785664104,-0.0555555555555555,0.0555555555555555,-0.0277777777777776,1.1,0.0464811125852266,1.123511377921445,0.0588841057462289,1.0555555555555556,1.1967213114754098,0.1411657559198542,0.0524107783004099,-0.0179872495446266,0.0179872495446266,0.0555555555555555,0.0262106856669547,0,0,0,0,1.0,0.9550561797752808,0,0,,0,0,,1,0,15.0,0.8730159168463398,0.8573090855082833,0.8573090855082833,98.2008539552411,2.977384,4.607572,62312.0,62312.0,12436.228402853012,2.977384,4.607572,1.6301880000000004,3.92939800613044,0.2680214493733353,0.021784073533187863,0.5008889999999999,0.5217454101938631,0.4782545898061369,0.015816747546387514,1.7303250023546233,0.8730708749505052,0.8572541274041178,-3.125596188209225e-05,-0.00012056760398042335,3.510935,-0.500889,3.594712,-0.500889,3.753774,-0.500889,3.9125455000000002,0.500889,4.119577,0.500889,4.293116,0.500889,4.368207,0.500889,0.0,0.006422442208097508,0.007061353533084046,1.513501284041189,0.07996786928466486,0.5582866258009485,0.36174550491438673,3.875,0.09795301183180903,2.8333695266062286,0.9284213133952579,0.6613986613936819,0.0018848716184292397,0.5469367138158905,0.45117841456568014,3.825,0.15053164968565402,2.3765233925644003,0.43870673542473304,0.8521026226475126,0.14057558103374285,0.5670963822719752,0.2923280366942818,3.625,0.10100339451017891,2.8959414450032694,0.5555971119259767,galvanostatic_10,2.0
142,399,144,268,19,D://NMC_degradation_3_160623_Halfthedata\16_c2_x10_HighHighCOV_130723chopped\16_c2_x10_HighHighCOV_130723_cycle6.hdf5,1250.0,1.123943661971831,False,1.180327868852459,False,1.098360655737705,False,1.0555555555555556,False,-0.0112676056338028,0.0112676056338028,-0.0056338028169013,1.1487323943661971,0.0244275869168196,-0.0163934426229508,0.0163934426229508,-0.0163934426229508,1.213114754098361,0.0277964343570684,-0.0081967213114753,0.0081967213114753,-0.0040983606557375,1.119672131147541,0.0236145250670274,0.0,0.0,-0.0277777777777776,1.077777777777778,0.0304290309725098,1.1145469355293878,0.0521453360694899,1.0555555555555556,1.180327868852459,0.1247723132969034,0.046786128432287,-0.0089644423920572,0.0089644423920572,0.0163934426229508,0.0068664699423315,0,0,0,0,1.0,0.9438202247191012,0,0,,0,0,,1,0,14.0,0.8712087610104065,0.8574774462410572,0.8574774462410572,98.42387779096435,2.957501,4.609116,55720.0,55720.0,12424.450020074844,2.957501,4.609116,1.651615,3.926797942910983,0.26569036115100225,0.01542579906676241,0.500889,0.5153984206748026,0.48460157932519743,0.013946975735624834,1.7286862072514637,0.8713165914935441,0.8573696157579194,-3.0307862684074763e-05,-0.00012075875407664752,3.515761,-0.500889,3.596643,-0.500889,3.755511,-0.500889,3.908782,0.500889,4.111662,0.500889,4.290471899999999,0.500889,4.369558,0.500889,0.0,0.004387923585153209,0.007645506918645345,1.5115814395332032,0.08139306650230568,0.5573749002279458,0.3612320332697484,3.875,0.09783994654076368,2.833645144412682,0.9152141628243889,0.6597598621771295,0.0023218786012216665,0.5441200016193268,0.4535581197794515,3.825,0.14987220141689858,2.382285967172803,0.4379561128911703,0.8518215773561073,0.14263593404472924,0.5676411934419713,0.2897228725132994,3.625,0.10409605248502693,2.8940723113333253,0.5478970544082518,galvanostatic_12,2.0
143,395,142,263,20,D://NMC_degradation_3_160623_Halfthedata\16_c2_x10_HighHighCOV_130723chopped\16_c2_x10_HighHighCOV_130723_cycle7.hdf5,1247.0,1.1126760563380282,False,1.1639344262295082,False,1.0778688524590163,False,1.1111111111111112,False,-0.0112676056338028,0.0112676056338028,-0.0112676056338027,1.1352112676056338,0.0210797599254855,-0.0163934426229508,0.0163934426229508,-0.0163934426229507,1.1950819672131143,0.0234718378086469,-0.0204918032786887,0.0204918032786887,-0.0143442622950817,1.1040983606557375,0.0191354385736513,0.0555555555555555,0.0555555555555555,0.0277777777777778,1.088888888888889,0.0304290309725096,1.116397611534416,0.0355246913524057,1.0778688524590163,1.1639344262295082,0.0860655737704918,0.031820823499953,0.0018506760050283,0.0259271017727494,0.0555555555555555,0.0360015631408204,0,0,0,0,1.0,0.9269662921348316,0,0,,0,0,,1,0,13.0,0.8699259267654307,0.8543287971418785,0.8543287971418785,98.20707382736072,2.969855,4.600429,51205.0,51205.0,12392.599969387054,2.969855,4.600429,1.6305740000000002,3.922834879015721,0.26479380935318997,0.009713558773557293,0.500889,0.5096963187188751,0.4903036812811249,0.015686177633001612,1.724254723907309,0.8699704507701554,0.8542842731371536,-3.121792977237531e-05,-0.00012126968621086994,3.514409,-0.500889,3.594326,-0.500889,3.749334,-0.500889,3.904535,0.500889,4.108766999999999,0.500889,4.284970399999999,0.500889,4.363381,0.500889,0.0,0.003233567058371068,0.0076751816264354344,1.5085037499398755,0.08116159693699271,0.5580462944474881,0.360792108615519,3.825,0.09822310969372827,2.8353088534991153,0.9251366389626446,0.6602357014964717,0.0030177418056012203,0.5433000614749761,0.4536821967194226,3.825,0.15171772172988351,2.3856948747559126,0.4350387583263522,0.8482680484434693,0.14198360137884206,0.5695237861305342,0.28849261249062363,3.625,0.10272622693247044,2.8938877063506094,0.5531664631706045,galvanostatic_14,2.0
144,428,160,287,19,D://NMC_degradation_3_160623_Halfthedata\16_c2_x10_HighHighCOV_130723chopped\16_c2_x10_HighHighCOV_130723_cycle8.hdf5,1245.0,1.2056338028169014,False,1.3114754098360657,False,1.1762295081967211,False,1.0555555555555556,False,0.0929577464788731,0.0929577464788731,0.0408450704225352,1.1425352112676057,0.0364894758641371,0.1475409836065575,0.1475409836065575,0.0655737704918034,1.213114754098361,0.0579595722284044,0.0983606557377048,0.0983606557377048,0.0389344262295081,1.1131147540983606,0.037180060426365,-0.0555555555555555,0.0555555555555555,1.6113064868195182e-16,1.077777777777778,0.0304290309725098,1.1872235691013109,0.1052533321684664,1.0555555555555556,1.3114754098360657,0.2559198542805101,0.0886550224471535,0.0708259575668949,0.0986037353446727,0.1475409836065575,0.0877600094256835,0,0,0,0,1.0,0.898876404494382,0,0,,0,0,,1,0,12.0,0.8678291509605962,0.8509060544277643,0.8509060544277643,98.04995067126984,2.993406,4.603517,48946.0,48946.0,12352.92996931076,2.993406,4.603517,1.6101110000000003,3.923586247170351,0.26846856564200183,0.009230619008703492,0.500889,0.5092142360969232,0.4907857639030769,0.01714710560797313,1.7187352053883604,0.8679411554981667,0.8507940498901937,-3.30528077633037e-05,-0.00012146704298474603,3.505337,-0.500889,3.586798,-0.500889,3.744701,-0.500889,3.9068515,0.500889,4.112048,0.500889,4.294274,0.500889,4.366855999999999,0.500889,0.0,0.003218521621274023,0.00737562570231893,1.5042253170938609,0.08219531034478993,0.5554989285945339,0.3623057610606761,3.875,0.09789015395972835,2.8321614087624165,0.9342370290581584,0.6566265167444644,0.003074589245878778,0.541258066664595,0.455667344089526,3.875,0.14899392580181828,2.377846461545189,0.4352630475829919,0.847598800349419,0.14348936063847745,0.5665311853186112,0.28997945404291126,3.625,0.10079320038026529,2.8933763364513534,0.5604196146808319,galvanostatic_16,2.0
145,432,164,294,20,D://NMC_degradation_3_160623_Halfthedata\16_c2_x10_HighHighCOV_130723chopped\16_c2_x10_HighHighCOV_130723_cycle9.hdf5,1247.0,1.2169014084507042,False,1.3442622950819672,False,1.2049180327868851,False,1.1111111111111112,False,0.0112676056338028,0.0112676056338028,0.052112676056338,1.1588732394366197,0.0486517284014967,0.0327868852459014,0.0327868852459014,0.0901639344262296,1.239344262295082,0.0824575497702241,0.028688524590164,0.028688524590164,0.0635245901639347,1.1327868852459015,0.054725009451804,0.0555555555555555,0.0555555555555555,8.067932607956157e-17,1.077777777777778,0.0304290309725098,1.2192982118576667,0.0958001480178303,1.1111111111111112,1.3442622950819672,0.233151183970856,0.0785699077437944,0.0320746427563559,0.0320746427563559,0.0555555555555555,0.0182232374118161,0,0,0,0,1.0,0.9269662921348316,0,0,,0,0,,1,0,11.0,0.8662750045873069,0.8525854302627699,0.8525854302627699,98.4197195749566,2.970821,4.611818,48947.0,48947.0,12353.83002114296,2.970821,4.611818,1.6409970000000005,3.9237934226816757,0.27052223236890965,0.0036942188285288445,0.500889,0.5036876621651991,0.4963123378348009,0.013817579102779374,1.7188604348500767,0.8663390069764281,0.8525214278736487,-3.368390297868145e-05,-0.00012182802877113807,3.507653,-0.500889,3.588342,-0.500889,3.743929,-0.500889,3.9055,0.500889,4.112242,0.500889,4.296205,0.500889,4.374191,0.500889,0.0,0.003927667868440471,0.008172271482858661,1.504511949972567,0.08293058447250834,0.5559405736421819,0.36112884188530975,3.825,0.09789831797274665,2.8371367852533216,0.9168279710277146,0.6549666339395452,0.0030441437724338096,0.5428528309214056,0.4541030253061607,3.825,0.14762533038907305,2.3830354225191486,0.43859617560781816,0.8495453160330408,0.1445199454815947,0.5660307179039359,0.2894493366144694,3.625,0.09994643759122777,2.898929602217903,0.550534573951766,galvanostatic_18,2.0
146,431,161,292,19,D://NMC_degradation_3_160623_Halfthedata\17_c2_x10_HighHighCOV_150723chopped\17_c2_x10_HighHighCOV_150723_cycle0.hdf5,1244.0,1.2140845070422537,False,1.319672131147541,False,1.1967213114754098,False,1.0555555555555556,False,-0.0028169014084504,0.0028169014084504,0.0042253521126762,1.1746478873239437,0.0517497832982353,-0.0245901639344261,0.0245901639344261,0.0040983606557376,1.2639344262295082,0.0848667482330798,-0.0081967213114753,0.0081967213114753,0.0102459016393445,1.1508196721311474,0.0586366425130465,-0.0555555555555555,0.0555555555555555,1.6113064868195182e-16,1.077777777777778,0.0304290309725098,1.19650837630519,0.1085448814964243,1.0555555555555556,1.319672131147541,0.2641165755919854,0.0907180289298184,-0.0227898355524768,0.0227898355524768,0.0555555555555555,0.0237255886556796,0,0,0,0,1.0,0.8876404494382022,0,0,,0,0,,1,0,10.0,0.893380532396876,0.8465362155334497,0.8465362155334497,94.75651022551988,2.999776,4.600042999999999,125050.0,125050.0,12505.166399240496,2.999776,4.600042999999999,1.6002669999999992,3.9296261091483404,0.2675389265832479,0.01352260107157138,0.5008889999999999,0.5134986005597761,0.4865013994402239,0.046883687426830745,1.7399167479303257,0.8934002176785782,0.8465165302517474,-3.3690941076093833e-05,-0.00012007368582795854,3.513444,-0.500889,3.591431,-0.500889,3.772112,-0.500889,3.912449,0.500889,4.112627,0.500889,4.29717,0.500889,4.377666,0.500889,0.0,0.006425016447913351,0.016825404441458948,1.5163361721007234,0.07932232208680352,0.5556618855994411,0.36501579231375547,3.825,0.10923142420374758,2.813372890238522,0.9475519848254849,0.6726302579222028,0.0,0.5351897357033911,0.464810264296609,3.825,0.1751275775170261,2.2400484148321085,0.7401195382572687,0.843705914178521,0.14256070061136755,0.5719829605538693,0.285456338834763,3.625,0.10223666383365199,2.893952681106602,0.5621509329551403,galvanostatic_0,2.0
147,439,166,295,19,D://NMC_degradation_3_160623_Halfthedata\17_c2_x10_HighHighCOV_150723chopped\17_c2_x10_HighHighCOV_150723_cycle1.hdf5,1237.0,1.236619718309859,False,1.360655737704918,False,1.209016393442623,False,1.0555555555555556,False,0.0225352112676053,0.0225352112676053,0.0098591549295773,1.1971830985915493,0.048586445945521,0.0409836065573769,0.0409836065573769,0.0081967213114757,1.3,0.0785346856852679,0.0122950819672131,0.0122950819672131,0.0020491803278689,1.172950819672131,0.0546328538835503,0.0,0.0,-0.0277777777777776,1.077777777777778,0.0304290309725098,1.215461851253239,0.1253534833068365,1.0555555555555556,1.360655737704918,0.3051001821493624,0.1031323880528105,0.0189534749480488,0.0189534749480488,0.0409836065573769,0.0173370887933038,0,0,0,0,1.0,0.848314606741573,0,0,,0,0,,1,0,9.0,0.8713458041191344,0.8476244096711879,0.8476244096711879,97.277614199115,2.989159,4.606027,102378.0,102378.0,12354.619026660917,2.989159,4.606027,1.6168680000000002,3.9333890041024437,0.26103303609220463,0.05639147682119207,0.500889,0.5562913907284768,0.44370860927152317,0.023805293444614475,1.7189702137903222,0.8713877536174682,0.8475824601728538,-2.7668038870517062e-05,-0.00012093180756321339,3.525992,-0.500889,3.606295,-0.500889,3.769989,-0.500889,3.912835,0.500889,4.11282,0.500889,4.293309,0.500889,4.368207,0.500889,0.0,0.006890903946416536,0.0017386717719800346,1.501790169554601,0.08222159142106092,0.5588301563702218,0.35894825220871723,3.875,0.10074341820178817,2.834217415348664,0.9288267004817962,0.6571610814272094,0.001087824562237601,0.5463030893461084,0.4526090860916541,3.875,0.152398759966131,2.3624465195094424,0.44275573246807776,0.844629088127393,0.14534747083804528,0.568576802594458,0.2860757265674967,3.625,0.09961575174178988,2.8979753828127706,0.5563259566108314,galvanostatic_2,2.0
148,433,166,293,20,D://NMC_degradation_3_160623_Halfthedata\17_c2_x10_HighHighCOV_150723chopped\17_c2_x10_HighHighCOV_150723_cycle2.hdf5,1240.0,1.2197183098591549,False,1.360655737704918,False,1.2008196721311477,False,1.1111111111111112,False,-0.0169014084507042,0.0169014084507042,0.0028169014084505,1.2185915492957746,0.0113727488665793,0.0,0.0,0.0204918032786886,1.339344262295082,0.0228921967930608,-0.0081967213114753,0.0081967213114753,0.002049180327869,1.1975409836065574,0.0127642717232738,0.0555555555555555,0.0555555555555555,0.0277777777777778,1.077777777777778,0.0304290309725098,1.2230762077015829,0.103232647910711,1.1111111111111112,1.360655737704918,0.2495446265938068,0.0844041011186922,0.007614356448344,0.0201634213294337,0.0555555555555555,0.0326973490488765,0,0,0,0,1.0,0.8764044943820225,0,0,,1,0,8.0,1,0,8.0,0.863547523728956,0.8459858724847423,0.8459858724847423,97.966336448007,2.983947,4.603132,77395.0,77395.0,12286.794532060623,2.983947,4.603132,1.6191849999999994,3.9316965961625434,0.26500133583552726,0.03798330048452745,0.500889,0.5379158860391499,0.4620841139608502,0.017673650590278037,1.7095333962136983,0.8636035234019881,0.8459298728117101,-3.018700971082642e-05,-0.00012208788488633242,3.516919,-0.500889,3.598187,-0.500889,3.76304,-0.500889,3.91438,0.500889,4.113592,0.500889,4.296011,0.500889,4.371875,0.500889,0.0,0.005513971704155688,0.005064992118252061,1.4963208156872088,0.08432566670940822,0.555467448419598,0.3602068848709938,3.875,0.09911535529097798,2.838852505121441,0.9241197365879805,0.6526646286472423,0.001730384713058472,0.5404280169635937,0.4578415983233479,3.875,0.1509990312285768,2.370090678064196,0.43745040372502636,0.8436561870399661,0.14822257149155524,0.567102170119133,0.28467525838931196,3.625,0.10022489198665324,2.9002787914793124,0.5549091900154347,galvanostatic_4,2.0
149,436,167,296,20,D://NMC_degradation_3_160623_Halfthedata\17_c2_x10_HighHighCOV_150723chopped\17_c2_x10_HighHighCOV_150723_cycle3.hdf5,1238.0,1.228169014084507,False,1.3688524590163935,False,1.213114754098361,False,1.1111111111111112,False,0.0084507042253521,0.0084507042253521,-0.004225352112676,1.2230985915492958,0.0092143252021329,0.0081967213114755,0.0081967213114755,0.0040983606557378,1.3508196721311474,0.0195694039119856,0.0122950819672131,0.0122950819672131,0.002049180327869,1.2049180327868854,0.006480077172471,0.0,0.0,0.0277777777777777,1.088888888888889,0.0304290309725096,1.2303118345775932,0.1059915851243236,1.1111111111111112,1.3688524590163935,0.2577413479052823,0.0861501792841926,0.0072356268760102,0.0072356268760102,0.0122950819672131,0.0051753421010115,0,0,0,0,1.0,0.8651685393258427,0,0,,1,0,7.0,1,0,7.0,0.8617492170735236,0.8448736903676513,0.8448736903676513,98.04171255725868,2.999969,4.604096999999999,65446.0,65446.0,12265.876205682755,2.999969,4.604096999999999,1.6041279999999993,3.923581845704856,0.2686297967379483,0.017480525563059627,0.5008889999999999,0.5174495003514348,0.4825504996485652,0.017022319862522232,1.706622907441175,0.8618226136518486,0.8448002937893264,-3.293967347859316e-05,-0.00012237304011431026,3.506109,-0.500889,3.589693,-0.500889,3.751071,-0.500889,3.908203,0.500889,4.109346,0.500889,4.293502,0.500889,4.368786,0.500889,0.0,0.006031318662425565,0.006967682787073115,1.492554570835675,0.08623552009675317,0.5546731259983583,0.35909135390488855,3.875,0.09938204298311891,2.842784402037204,0.9304460559479516,0.6501007357189712,0.001957872375679415,0.5413657574899733,0.4566763701343473,3.875,0.15177324474260315,2.3717272079819107,0.4340472208383635,0.842453835116694,0.15127049115905006,0.5649420923169559,0.28378741652399403,3.625,0.10078660718231296,2.9062248845514502,0.5598042107003846,galvanostatic_6,2.0
150,431,164,295,21,D://NMC_degradation_3_160623_Halfthedata\17_c2_x10_HighHighCOV_150723chopped\17_c2_x10_HighHighCOV_150723_cycle4.hdf5,1237.0,1.2140845070422537,False,1.3442622950819672,False,1.209016393442623,False,1.1666666666666667,False,-0.0140845070422532,0.0140845070422532,-0.0028169014084504,1.2225352112676056,0.0097580327186924,-0.0245901639344263,0.0245901639344263,-0.0081967213114751,1.3508196721311476,0.0195694039119856,-0.0040983606557378,0.0040983606557378,0.0040983606557379,1.205737704918033,0.0067342937398127,0.0555555555555555,0.0555555555555555,0.0277777777777779,1.1,0.0464811125852265,1.2335074655583775,0.0768361646409199,1.1666666666666667,1.3442622950819672,0.1775956284153004,0.0622907982207778,0.0031956309807845,0.0245821467969932,0.0555555555555555,0.035895299528094,0,0,0,0,1.0,0.848314606741573,0,0,,1,0,6.0,1,0,6.0,0.8584703128022811,0.4018784230033991,0.4018784230033991,46.81331631510453,3.123126,4.61317,46319.0,46319.0,9058.40505361557,3.123126,4.61317,1.4900440000000001,4.038487277531898,0.1979068444001592,0.1813599045532072,0.500889,0.6810380189555042,0.3189619810444958,0.4567446607517465,1.2603487358056804,0.8585466982787135,0.40180203752696697,2.4622535348999058e-05,-0.0001442963766335678,3.784081,-0.500889,3.81014,-0.500889,3.8737455,-0.500889,4.011284,0.500889,4.165519,0.500889,4.332495,0.500889,4.401216,0.500889,0.0,0.006905712722219523,0.00487931257826331,1.0455138318818087,0.0006435721698321493,0.4871972093302296,0.5121592184999383,3.875,0.14242130373658568,2.337038577507103,0.7016664151406324,0.6458227632418009,0.0010418703763183637,0.5407731274274813,0.45818500219620006,3.875,0.15148337059496336,2.35915040573348,0.43342529699914956,0.3996910686400138,0.0,0.40062898155741516,0.5993710184425848,4.074999999999999,0.14725751596385953,2.213682148283206,0.5492185705707542,galvanostatic_8,2.0
151,425,160,286,21,D://NMC_degradation_3_160623_Halfthedata\17_c2_x10_HighHighCOV_150723chopped\17_c2_x10_HighHighCOV_150723_cycle5.hdf5,1236.0,1.1971830985915493,False,1.3114754098360657,False,1.1721311475409837,False,1.1666666666666667,False,-0.0169014084507044,0.0169014084507044,-0.0154929577464788,1.2191549295774649,0.014958780898421,-0.0327868852459014,0.0327868852459014,-0.0286885245901638,1.3491803278688526,0.0228921967930608,-0.0368852459016393,0.0368852459016393,-0.0204918032786886,1.2008196721311477,0.0166476196816289,0.0,0.0,0.0277777777777778,1.1222222222222222,0.0464811125852262,1.2118640806588163,0.0677236057827246,1.1666666666666667,1.3114754098360657,0.1448087431693989,0.0558838296006821,-0.0216433848995613,0.0216433848995613,0.0368852459016393,0.016806887252231,0,0,0,0,1.0,0.8314606741573034,0,0,,1,0,5.0,1,0,5.0,,,,,,,,,,,,,,,,,,,,,,,,,,,,,,,,,,,,,,,,,,,,,,,,,,,,,,,,,,,,,,,,,,,
152,419,157,281,19,D://NMC_degradation_3_160623_Halfthedata\17_c2_x10_HighHighCOV_150723chopped\17_c2_x10_HighHighCOV_150723_cycle6.hdf5,1235.0,1.180281690140845,False,1.286885245901639,False,1.151639344262295,False,1.0555555555555556,False,-0.0169014084507042,0.0169014084507042,-0.0169014084507041,1.2078873239436618,0.0191466427808045,-0.0245901639344265,0.0245901639344265,-0.0286885245901639,1.3344262295081966,0.0344847278163302,-0.0204918032786887,0.0204918032786887,-0.0286885245901639,1.189344262295082,0.0264653840835443,-0.1111111111111111,0.1111111111111111,-0.0555555555555554,1.1222222222222222,0.0464811125852262,1.1685904589650835,0.0952095429062279,1.0555555555555556,1.286885245901639,0.2313296903460835,0.0814738321503553,-0.0432736216937326,0.0432736216937326,0.1111111111111111,0.0453339513901318,0,0,0,0,1.0,0.8202247191011236,1,0,4.0,1,0,4.0,1,0,4.0,,,,,,,,,,,,,,,,,,,,,,,,,,,,,,,,,,,,,,,,,,,,,,,,,,,,,,,,,,,,,,,,,,,
153,422,161,284,18,D://NMC_degradation_3_160623_Halfthedata\17_c2_x10_HighHighCOV_150723chopped\17_c2_x10_HighHighCOV_150723_cycle7.hdf5,1231.0,1.1887323943661972,False,1.319672131147541,False,1.1639344262295082,False,1.0,False,0.0084507042253521,0.0084507042253521,-0.0042253521126761,1.2016901408450704,0.0193732381566727,0.0327868852459019,0.0327868852459019,0.0040983606557376,1.3262295081967213,0.0314267041191467,0.0122950819672131,0.0122950819672131,-0.0040983606557375,1.181967213114754,0.0275841289679719,-0.0555555555555555,0.0555555555555555,-0.0833333333333332,1.1,0.0724355822800295,1.1680847379358117,0.1312437525002043,1.0,1.319672131147541,0.319672131147541,0.1123580749219723,-0.000505721029272,0.0272720567485056,0.0555555555555555,0.0382228553994484,0,0,0,0,1.0,0.8089887640449438,1,0,3.0,1,0,3.0,1,0,3.0,,,,,,,,,,,,,,,,,,,,,,,,,,,,,,,,,,,,,,,,,,,,,,,,,,,,,,,,,,,,,,,,,,,
154,417,157,286,21,D://NMC_degradation_3_160623_Halfthedata\17_c2_x10_HighHighCOV_150723chopped\17_c2_x10_HighHighCOV_150723_cycle8.hdf5,1228.0,1.1746478873239437,False,1.286885245901639,False,1.1721311475409837,False,1.1666666666666667,False,-0.0140845070422535,0.0140845070422535,-0.0028169014084505,1.1909859154929578,0.015480148353838,-0.0327868852459019,0.0327868852459019,2.0808378140129238e-16,1.3098360655737704,0.0241768544323785,0.0081967213114755,0.0081967213114755,0.0102459016393445,1.1737704918032787,0.0214136893075601,0.1666666666666667,0.1666666666666667,0.0555555555555558,1.1111111111111112,0.0785674201318386,1.2000827368583082,0.0579641620298565,1.1666666666666667,1.286885245901639,0.1202185792349723,0.048300138190139,0.0319979989224967,0.0554336950665744,0.1666666666666667,0.0913287641082308,0,0,0,0,1.0,0.7921348314606742,1,0,2.0,1,0,2.0,1,0,2.0,,,,,,,,,,,,,,,,,,,,,,,,,,,,,,,,,,,,,,,,,,,,,,,,,,,,,,,,,,,,,,,,,,,
155,418,157,282,20,D://NMC_degradation_3_160623_Halfthedata\17_c2_x10_HighHighCOV_150723chopped\17_c2_x10_HighHighCOV_150723_cycle9.hdf5,1228.0,1.1774647887323944,False,1.286885245901639,False,1.1557377049180328,False,1.1111111111111112,False,0.0028169014084507,0.0028169014084507,-0.0056338028169013,1.1836619718309858,0.0092143252021333,0.0,0.0,-0.0163934426229508,1.2983606557377048,0.0159783513849284,-0.0163934426229508,0.0163934426229508,-0.0040983606557374,1.1631147540983606,0.0093457002057246,-0.0555555555555555,0.0555555555555555,0.0555555555555557,1.1,0.0724355822800295,1.1827997126657943,0.0746857137132471,1.1111111111111112,1.286885245901639,0.1757741347905279,0.0631431618671266,-0.0172830241925139,0.0186914748967392,0.0555555555555555,0.026884245366058,0,0,0,0,1.0,0.7921348314606742,1,0,1.0,1,0,1.0,1,0,1.0,,,,,,,,,,,,,,,,,,,,,,,,,,,,,,,,,,,,,,,,,,,,,,,,,,,,,,,,,,,,,,,,,,,
156,385,131,263,21,D://NMC_degradation_3_160623_Halfthedata\18_c2_xN_HighHighCOV_170723chopped\18_c2_xN_HighHighCOV_170723_cycle0.hdf5,1246.0,1.0845070422535212,False,1.0737704918032789,True,1.0778688524590163,False,1.1666666666666667,False,-0.0929577464788731,0.0929577464788731,-0.0450704225352113,1.1611267605633802,0.0431547089318806,-0.2131147540983602,0.2131147540983602,-0.1065573770491798,1.2508196721311475,0.0999865618490282,-0.0778688524590165,0.0778688524590165,-0.0471311475409836,1.1442622950819674,0.0379402846263364,0.0555555555555555,0.0555555555555555,4.99753663869928e-17,1.1,0.0724355822800295,1.1007032632956208,0.0441975589780303,1.0737704918032789,1.1666666666666667,0.0928961748633878,0.040153927449709,-0.0820964493701735,0.1098742271479513,0.2131147540983602,0.1099237781138179,1,1,0,0,1.0,0.9101123595505618,0,0,,0,0,,0,0,,,,,,,,,,,,,,,,,,,,,,,,,,,,,,,,,,,,,,,,,,,,,,,,,,,,,,,,,,,,,,,,,,,,
157,404,144,279,21,D://NMC_degradation_3_160623_Halfthedata\18_c2_xN_HighHighCOV_170723chopped\18_c2_xN_HighHighCOV_170723_cycle1.hdf5,1219.0,1.1380281690140843,False,1.180327868852459,False,1.1434426229508197,False,1.1666666666666667,False,0.053521126760563,0.053521126760563,-0.0197183098591548,1.1526760563380285,0.0425995223180466,0.1065573770491801,0.1065573770491801,-0.0532786885245899,1.2295081967213115,0.1017186364425474,0.0655737704918033,0.0655737704918033,-0.0061475409836064,1.142622950819672,0.0377182798847312,0.0,0.0,0.0277777777777778,1.1222222222222222,0.0724355822800293,1.1571163318710074,0.0198436607899258,1.1380281690140843,1.180327868852459,0.0422996998383746,0.0171492357711687,0.0564130685753866,0.0564130685753866,0.1065573770491801,0.0439286078596776,0,0,0,0,1.0,0.7696629213483146,0,0,,0,0,,0,0,,,,,,,,,,,,,,,,,,,,,,,,,,,,,,,,,,,,,,,,,,,,,,,,,,,,,,,,,,,,,,,,,,,,
158,403,141,277,22,D://NMC_degradation_3_160623_Halfthedata\18_c2_xN_HighHighCOV_170723chopped\18_c2_xN_HighHighCOV_170723_cycle2.hdf5,1219.0,1.1352112676056338,False,1.1557377049180328,False,1.1352459016393444,False,1.2222222222222223,False,-0.0028169014084504,0.0028169014084504,0.0253521126760564,1.1419718309859157,0.037719140825397,-0.0245901639344261,0.0245901639344261,0.040983606557377,1.1967213114754096,0.0912748256201637,-0.0081967213114753,0.0081967213114753,0.0286885245901642,1.1368852459016394,0.0357991275441334,0.0555555555555555,0.0555555555555555,0.0277777777777778,1.1666666666666667,0.0392837100659182,1.1621042740963083,0.0412282543050123,1.1352112676056338,1.2222222222222223,0.0870109546165884,0.0354772417794202,0.0049879422253009,0.0227898355524768,0.0555555555555555,0.0349604482171855,0,0,0,0,1.0,0.7696629213483146,0,0,,0,0,,0,0,,,,,,,,,,,,,,,,,,,,,,,,,,,,,,,,,,,,,,,,,,,,,,,,,,,,,,,,,,,,,,,,,,,,
